Repository: edg7928/biye

File: shujv_Q355D_RM_REH_EL_boxs.csv (part 2 of 16)
C,Si,Mn,P,S,Cr,Ni,Cu,Mo,V,Sn,Al,Ti,Nb,CEQ,板坯装炉前温度,轧制道次数,精轧道次数,轧制厚度,粗轧开轧温度_测量平均,粗轧终止温度_测量平均,精轧开轧温度_测量平均,精轧终止温度_测量平均,抽出平均温度,TENSION_RM,YIELD_REH,EL
0.162,0.27,1.24,0.013,0.007,0.02,0.01,0.01,0.002,0.002,0.003,0.034,0.019,0.013,0.38,622,14,7,24.6,1153,1105,855,823,1189,537,437,27.0
0.151,0.23,1.23,0.012,0.007,0.02,0.01,0.02,0.002,0.002,0.003,0.03,0.013,0.015,0.38,624,14,7,23.6,1158,1110,857,838,1183,544,446,26.0
0.151,0.23,1.23,0.012,0.007,0.02,0.01,0.02,0.002,0.002,0.003,0.03,0.013,0.015,0.38,614,14,7,23.57,1170,1121,855,838,1189,557,445,26.5
0.151,0.23,1.23,0.012,0.007,0.02,0.01,0.02,0.002,0.002,0.003,0.03,0.013,0.015,0.38,624,14,7,23.57,1167,1118,855,835,1187,541,473,27.0
0.159,0.24,1.22,0.012,0.009,0.02,0.01,0.01,0.001,0.002,0.003,0.038,0.015,0.017,0.37,605,14,7,23.57,1176,1125,857,834,1191,542,455,26.0
0.159,0.24,1.22,0.012,0.009,0.02,0.01,0.01,0.001,0.002,0.003,0.038,0.015,0.017,0.37,617,14,7,19.57,1176,1123,842,811,1203,528,428,26.0
0.159,0.24,1.22,0.012,0.009,0.02,0.01,0.01,0.001,0.002,0.003,0.038,0.015,0.017,0.37,617,14,7,15.54,1172,1122,888,827,1200,528,422,25.5
0.159,0.24,1.22,0.012,0.009,0.02,0.01,0.01,0.001,0.002,0.003,0.038,0.015,0.017,0.37,609,14,7,15.54,1171,1120,888,824,1199,535,455,26.0
0.146,0.27,1.24,0.013,0.002,0.02,0.01,0.01,0.001,0.002,0.003,0.028,0.017,0.013,0.37,621,14,7,15.54,1166,1116,890,829,1193,547,463,27.5
0.152,0.28,1.23,0.012,0.004,0.02,0.01,0.02,0.001,0.001,0.003,0.036,0.019,0.013,0.36,548,16,9,23.49,1173,1120,855,812,1193,525,430,26.5
0.144,0.3,1.24,0.016,0.006,0.02,0.01,0.01,0.001,0.002,0.003,0.029,0.015,0.014,0.38,573,14,7,17.57,1184,1130,882,827,1205,538,451,28.0
0.153,0.26,1.21,0.014,0.002,0.02,0.01,0.01,0.001,0.001,0.003,0.029,0.014,0.013,0.36,451,16,9,29.62,1169,1117,855,818,1193,512,421,29.0
0.144,0.3,1.24,0.016,0.006,0.02,0.01,0.01,0.001,0.002,0.003,0.029,0.015,0.014,0.38,568,14,7,17.57,1162,1111,882,827,1204,529,426,27.0
0.164,0.22,1.24,0.01,0.005,0.02,0.01,0.01,0.001,0.002,0.003,0.027,0.015,0.011,0.38,556,16,9,40.16,1144,1098,861,837,1181,544,423,27.5
0.164,0.22,1.24,0.01,0.005,0.02,0.01,0.01,0.001,0.002,0.003,0.027,0.015,0.011,0.38,441,16,9,40.1,1135,1092,861,837,1179,538,418,27.0
0.151,0.25,1.25,0.013,0.004,0.02,0.01,0.01,0.002,0.001,0.003,0.029,0.018,0.012,0.37,556,14,9,29.5,1159,1108,849,806,1189,533,465,27.0
0.151,0.26,1.24,0.015,0.002,0.02,0.01,0.01,0.001,0.002,0.003,0.031,0.015,0.014,0.37,46,14,7,11.5,1176,1119,932,787,1214,539,469,27.0
0.152,0.26,1.26,0.016,0.005,0.02,0.01,0.01,0.001,0.002,0.002,0.027,0.016,0.013,0.37,589,16,9,29.45,1159,1111,862,824,1199,528,432,29.0
0.152,0.26,1.26,0.016,0.005,0.02,0.01,0.01,0.001,0.002,0.002,0.027,0.016,0.013,0.37,596,16,9,29.45,1169,1120,875,833,1198,532,440,29.5
0.153,0.24,1.24,0.013,0.004,0.02,0.01,0.01,0.001,0.002,0.002,0.035,0.017,0.014,0.37,593,16,9,29.45,1161,1113,880,829,1189,532,435,29.0
0.153,0.24,1.24,0.013,0.004,0.02,0.01,0.01,0.001,0.002,0.002,0.035,0.017,0.014,0.37,591,16,9,29.45,1173,1123,877,832,1187,536,442,27.0
0.153,0.26,1.25,0.013,0.01,0.02,0.01,0.02,0.001,0.002,0.002,0.041,0.016,0.014,0.37,548,16,9,34.4,1173,1124,861,835,1189,516,423,25.5
0.153,0.26,1.25,0.013,0.01,0.02,0.01,0.02,0.001,0.002,0.002,0.041,0.016,0.014,0.37,531,16,9,34.4,1182,1132,873,841,1199,523,435,28.5
0.149,0.28,1.26,0.016,0.003,0.02,0.01,0.02,0.001,0.001,0.002,0.03,0.014,0.013,0.37,551,16,9,34.4,1173,1123,871,837,1194,524,447,27.0
0.149,0.28,1.26,0.016,0.003,0.02,0.01,0.02,0.001,0.001,0.002,0.03,0.014,0.013,0.37,543,16,9,34.4,1185,1134,870,839,1202,507,401,27.5
0.152,0.25,1.26,0.014,0.009,0.02,0.01,0.01,0.001,0.001,0.002,0.038,0.017,0.013,0.37,582,16,9,35.65,1174,1122,851,828,1192,537,428,26.0
0.152,0.25,1.26,0.014,0.009,0.02,0.01,0.01,0.001,0.001,0.002,0.038,0.017,0.013,0.37,548,16,9,39.46,1162,1115,871,847,1178,513,392,27.5
0.149,0.28,1.26,0.016,0.003,0.02,0.01,0.02,0.001,0.001,0.002,0.03,0.014,0.013,0.37,551,16,9,34.4,1183,1132,872,832,1198,516,397,27.5
0.151,0.27,1.24,0.012,0.008,0.02,0.01,0.01,0.003,0.001,0.002,0.033,0.017,0.013,0.36,606,18,9,28.25,1167,1116,870,814,1192,519,429,27.5
0.152,0.25,1.23,0.015,0.003,0.02,0.01,0.02,0.001,0.002,0.002,0.031,0.017,0.013,0.36,461,16,9,20.57,1171,1116,868,797,1195,516,417,27.0
0.154,0.26,1.26,0.014,0.004,0.02,0.01,0.01,0.001,0.002,0.002,0.043,0.019,0.013,0.37,648,16,9,27.87,1173,1122,873,823,1200,516,428,29.0
0.151,0.29,1.25,0.018,0.006,0.02,0.01,0.01,0.001,0.002,0.003,0.033,0.019,0.012,0.37,612,16,9,27.6,1178,1126,873,824,1199,509,391,26.0
0.14,0.24,1.24,0.012,0.007,0.02,0.01,0.01,0.002,0.001,0.003,0.041,0.014,0.016,0.35,24,14,7,9.64,1197,1141,878,820,1197,525,396,27.5
0.15,0.25,1.26,0.013,0.003,0.02,0.01,0.01,0.003,0.002,0.002,0.032,0.018,0.013,0.37,572,14,7,14.95,1174,1118,902,801,1190,529,418,30.0
0.151,0.27,1.23,0.014,0.005,0.02,0.01,0.02,0.001,0.002,0.002,0.026,0.014,0.013,0.36,561,18,11,20.505000000000003,1174,1120,842,808,1194,527,385,27.0
0.149,0.25,1.25,0.015,0.006,0.02,0.01,0.01,0.002,0.002,0.003,0.036,0.016,0.012,0.36,595,18,9,20.505000000000003,1174,1125,876,840,1193,514,401,28.5
0.164,0.22,1.24,0.01,0.005,0.02,0.01,0.01,0.001,0.002,0.003,0.027,0.015,0.011,0.38,19,16,9,35.05,1174,1123,859,823,1201,528,416,27.5
0.143,0.25,1.23,0.013,0.006,0.02,0.01,0.02,0.001,0.002,0.002,0.036,0.015,0.015,0.35,37,16,9,40.15,1172,1118,855,826,1204,529,436,27.0
0.148,0.25,1.25,0.014,0.005,0.02,0.01,0.02,0.001,0.002,0.002,0.032,0.017,0.015,0.36,48,16,11,40.15,1184,1130,867,820,1201,508,401,27.5
0.151,0.27,1.26,0.015,0.002,0.02,0.01,0.01,0.001,0.002,0.002,0.036,0.018,0.016,0.37,32,18,11,20.505000000000003,1164,1114,862,817,1195,522,363,29.5
0.164,0.28,1.22,0.012,0.006,0.02,0.01,0.02,0.002,0.002,0.003,0.033,0.018,0.013,0.37,594,14,9,30.6,1183,1129,864,821,1218,543,455,27.5
0.151,0.28,1.24,0.012,0.003,0.02,0.01,0.01,0.002,0.001,0.002,0.028,0.018,0.011,0.38,20,14,7,9.47,1165,1114,878,830,1197,529,470,27.0
0.146,0.23,1.23,0.014,0.005,0.02,0.01,0.01,0.002,0.002,0.002,0.038,0.014,0.013,0.36,566,14,7,24.5,1152,1100,846,802,1186,513,402,28.0
0.146,0.23,1.23,0.014,0.005,0.02,0.01,0.01,0.002,0.002,0.002,0.038,0.014,0.013,0.36,558,14,7,23.65,1163,1112,881,821,1190,527,409,25.0
0.147,0.27,1.27,0.014,0.003,0.02,0.01,0.02,0.002,0.003,0.002,0.03,0.016,0.012,0.37,558,16,7,19.45,1176,1119,871,803,1196,514,399,28.5
0.147,0.27,1.27,0.014,0.003,0.02,0.01,0.02,0.002,0.003,0.002,0.03,0.016,0.012,0.37,556,16,9,23.45,1180,1127,863,813,1198,525,409,26.0
0.154,0.23,1.24,0.015,0.008,0.02,0.01,0.01,0.002,0.002,0.002,0.037,0.021,0.012,0.37,20,12,7,7.64,1165,1114,878,842,1197,529,502,26.5
0.164,0.21,1.21,0.013,0.009,0.02,0.01,0.02,0.002,0.002,0.003,0.033,0.012,0.012,0.37,622,14,7,24.62,1167,1118,862,827,1193,554,461,25.0
0.164,0.21,1.21,0.013,0.009,0.02,0.01,0.02,0.002,0.002,0.003,0.033,0.012,0.012,0.37,614,14,7,24.62,1169,1120,866,829,1188,551,482,25.5
0.162,0.27,1.24,0.013,0.007,0.02,0.01,0.01,0.002,0.002,0.003,0.034,0.019,0.013,0.38,617,14,7,24.62,1174,1122,861,823,1198,540,447,25.5
0.162,0.27,1.24,0.013,0.007,0.02,0.01,0.01,0.002,0.002,0.003,0.034,0.019,0.013,0.38,599,14,7,24.6,1162,1114,866,827,1193,537,437,26.0
0.159,0.25,1.24,0.011,0.007,0.02,0.01,0.02,0.001,0.002,0.003,0.03,0.015,0.015,0.37,584,14,7,24.6,1156,1107,860,826,1188,529,439,26.0
0.159,0.25,1.24,0.011,0.007,0.02,0.01,0.02,0.001,0.002,0.003,0.03,0.015,0.015,0.37,619,14,7,24.6,1175,1124,862,828,1184,533,434,25.0
0.159,0.25,1.24,0.011,0.007,0.02,0.01,0.02,0.001,0.002,0.003,0.03,0.015,0.015,0.37,625,14,7,23.6,1161,1112,853,833,1187,541,437,28.0
0.146,0.27,1.24,0.013,0.002,0.02,0.01,0.01,0.001,0.002,0.003,0.028,0.017,0.013,0.37,616,14,7,15.54,1172,1121,897,826,1196,540,455,26.0
0.152,0.28,1.23,0.012,0.004,0.02,0.01,0.02,0.001,0.001,0.003,0.036,0.019,0.013,0.36,620,14,7,17.49,1166,1113,869,817,1191,510,445,28.0
0.154,0.24,1.23,0.01,0.002,0.02,0.01,0.01,0.001,0.002,0.003,0.025,0.018,0.011,0.36,419,14,7,35.5,1152,1106,858,845,1188,557,478,27.0
0.154,0.24,1.23,0.01,0.002,0.02,0.01,0.01,0.001,0.002,0.003,0.025,0.018,0.011,0.36,439,14,7,35.5,1155,1109,855,841,1196,528,418,27.0
0.156,0.24,1.24,0.013,0.008,0.02,0.01,0.01,0.001,0.001,0.003,0.045,0.017,0.013,0.37,276,14,7,15.11,1170,1121,916,844,1200,540,412,27.0
0.153,0.25,1.3,0.013,0.008,0.02,0.01,0.01,0.001,0.002,0.003,0.03,0.018,0.013,0.38,549,14,9,31.92,1137,1089,854,812,1191,557,470,28.0
0.144,0.27,1.25,0.014,0.009,0.02,0.01,0.01,0.001,0.001,0.002,0.038,0.016,0.016,0.36,574,14,7,15.6,1171,1120,900,826,1188,537,435,28.0
0.143,0.24,1.27,0.013,0.007,0.02,0.01,0.01,0.001,0.002,0.002,0.033,0.012,0.014,0.36,583,14,7,15.6,1175,1124,901,824,1191,510,405,27.5
0.154,0.28,1.26,0.012,0.002,0.02,0.01,0.01,0.001,0.002,0.002,0.041,0.017,0.012,0.37,570,16,9,29.05,1173,1115,857,802,1193,550,450,28.5
0.145,0.25,1.26,0.013,0.002,0.02,0.01,0.02,0.001,0.002,0.002,0.037,0.017,0.015,0.36,560,16,9,28.75,1177,1118,862,805,1194,540,442,29.0
0.145,0.25,1.26,0.013,0.002,0.02,0.01,0.02,0.001,0.002,0.002,0.037,0.017,0.015,0.36,532,14,7,28.45,1173,1125,859,837,1196,528,431,29.0
0.15,0.25,1.24,0.012,0.005,0.02,0.01,0.02,0.001,0.002,0.002,0.039,0.015,0.013,0.36,41,16,9,21.51,1171,1119,905,825,1190,538,424,28.0
0.153,0.26,1.25,0.014,0.004,0.02,0.01,0.01,0.001,0.002,0.002,0.042,0.013,0.013,0.37,77,16,9,35.1,1147,1101,865,832,1189,534,398,28.5
0.151,0.27,1.26,0.015,0.002,0.02,0.01,0.01,0.001,0.002,0.002,0.036,0.018,0.016,0.37,365,18,11,40.15,1152,1102,854,817,1186,520,390,29.0
0.147,0.27,1.25,0.012,0.005,0.02,0.01,0.01,0.002,0.002,0.002,0.038,0.018,0.013,0.36,611,16,9,40.15,1175,1127,872,846,1191,538,425,27.0
0.153,0.26,1.25,0.014,0.004,0.02,0.01,0.01,0.001,0.002,0.002,0.042,0.013,0.013,0.37,590,16,9,30.55,1174,1124,875,825,1190,531,403,29.0
0.147,0.28,1.27,0.014,0.008,0.02,0.01,0.02,0.002,0.002,0.003,0.034,0.021,0.015,0.37,605,14,9,30.2,1174,1122,860,815,1195,552,481,29.0
0.164,0.28,1.22,0.012,0.006,0.02,0.01,0.02,0.002,0.002,0.003,0.033,0.018,0.013,0.37,600,14,9,30.63,1170,1118,862,817,1199,530,440,29.0
0.147,0.28,1.27,0.014,0.008,0.02,0.01,0.02,0.002,0.002,0.003,0.034,0.021,0.015,0.37,605,14,9,29.4,1167,1115,859,812,1194,543,460,27.5
0.147,0.28,1.27,0.014,0.008,0.02,0.01,0.02,0.002,0.002,0.003,0.034,0.021,0.015,0.37,587,14,9,28.8,1167,1112,855,795,1198,574,470,28.0
0.147,0.28,1.27,0.014,0.008,0.02,0.01,0.02,0.002,0.002,0.003,0.034,0.021,0.015,0.37,591,16,9,20.41,1166,1110,860,788,1190,564,437,27.0
0.147,0.27,1.27,0.014,0.003,0.02,0.01,0.02,0.002,0.003,0.002,0.03,0.016,0.012,0.37,553,16,9,29.4,1174,1123,874,823,1196,532,407,29.0
0.147,0.27,1.27,0.014,0.003,0.02,0.01,0.02,0.002,0.003,0.002,0.03,0.016,0.012,0.37,558,16,9,31.46,1172,1117,874,826,1193,528,423,25.5
0.153,0.24,1.26,0.013,0.005,0.02,0.01,0.02,0.002,0.002,0.002,0.031,0.017,0.011,0.37,551,18,9,27.4,1156,1109,892,830,1193,520,391,28.5
0.153,0.24,1.26,0.013,0.005,0.02,0.01,0.02,0.002,0.002,0.002,0.031,0.017,0.011,0.37,538,18,9,29.5,1163,1101,897,836,1192,526,413,26.0
0.148,0.27,1.27,0.015,0.006,0.02,0.01,0.02,0.002,0.002,0.002,0.04,0.017,0.012,0.37,544,18,9,29.46,1177,1127,893,836,1192,527,390,28.5
0.153,0.24,1.26,0.013,0.005,0.02,0.01,0.02,0.002,0.002,0.002,0.031,0.017,0.011,0.37,559,18,9,25.4,1149,1100,888,820,1195,524,401,29.0
0.148,0.24,1.23,0.015,0.004,0.02,0.01,0.02,0.002,0.002,0.002,0.031,0.016,0.011,0.36,559,18,9,19.45,1148,1096,872,786,1190,511,394,28.0
0.146,0.23,1.23,0.014,0.005,0.02,0.01,0.01,0.002,0.002,0.002,0.038,0.014,0.013,0.36,544,14,7,35.65,1160,1113,856,839,1184,515,382,27.5
0.147,0.27,1.27,0.014,0.003,0.02,0.01,0.02,0.002,0.003,0.002,0.03,0.016,0.012,0.37,554,16,7,15.4,1173,1117,909,809,1189,523,391,27.5
0.159,0.24,1.22,0.012,0.009,0.02,0.01,0.01,0.001,0.002,0.003,0.038,0.015,0.017,0.37,623,14,7,21.57,1163,1113,861,819,1191,535,445,27.5
0.152,0.28,1.23,0.012,0.004,0.02,0.01,0.02,0.001,0.001,0.003,0.036,0.019,0.013,0.36,638,14,7,19.49,1158,1109,861,822,1185,512,411,25.5
0.148,0.3,1.24,0.011,0.004,0.02,0.01,0.01,0.001,0.002,0.003,0.027,0.015,0.013,0.38,580,16,9,17.6,1186,1130,881,802,1202,538,438,27.0
0.144,0.3,1.24,0.016,0.006,0.02,0.01,0.01,0.001,0.002,0.003,0.029,0.015,0.014,0.38,578,14,7,15.45,1186,1132,901,823,1202,529,464,29.5
0.163,0.27,1.2,0.014,0.009,0.02,0.01,0.01,0.002,0.002,0.003,0.033,0.014,0.015,0.37,593,14,9,20.505000000000003,1174,1125,861,839,1188,544,424,29.0
0.151,0.27,1.26,0.017,0.007,0.02,0.01,0.01,0.001,0.002,0.003,0.036,0.018,0.012,0.37,618,14,7,19.62,1168,1110,849,787,1197,516,447,29.0
0.15,0.27,1.25,0.013,0.01,0.02,0.01,0.01,0.001,0.002,0.003,0.029,0.017,0.013,0.36,618,14,7,19.62,1185,1123,846,783,1199,518,450,27.5
0.15,0.27,1.25,0.013,0.01,0.02,0.01,0.01,0.001,0.002,0.003,0.029,0.017,0.013,0.36,618,14,7,19.6,1183,1122,855,787,1195,515,447,28.0
0.15,0.27,1.25,0.013,0.01,0.02,0.01,0.01,0.001,0.002,0.003,0.029,0.017,0.013,0.36,595,14,7,17.6,1186,1127,870,799,1202,529,440,28.0
0.152,0.24,1.23,0.017,0.005,0.02,0.01,0.01,0.001,0.002,0.003,0.033,0.019,0.014,0.36,543,14,7,15.38,1146,1099,890,830,1179,523,443,28.5
0.152,0.24,1.23,0.017,0.005,0.02,0.01,0.01,0.001,0.002,0.003,0.033,0.019,0.014,0.36,541,14,7,11.63,1154,1099,893,779,1180,537,453,29.5
0.153,0.25,1.3,0.013,0.008,0.02,0.01,0.01,0.001,0.002,0.003,0.03,0.018,0.013,0.38,542,14,9,17.62,1164,1108,830,776,1184,545,451,30.0
0.153,0.25,1.3,0.013,0.008,0.02,0.01,0.01,0.001,0.002,0.003,0.03,0.018,0.013,0.38,543,14,9,19.62,1147,1089,809,818,1176,561,460,26.5
0.153,0.25,1.3,0.013,0.008,0.02,0.01,0.01,0.001,0.002,0.003,0.03,0.018,0.013,0.38,542,14,9,25.62,1171,1113,828,780,1192,529,491,26.0
0.151,0.25,1.25,0.015,0.005,0.02,0.01,0.02,0.002,0.002,0.003,0.033,0.017,0.013,0.37,573,14,7,18.3,1165,1114,878,818,1194,532,407,30.0
0.151,0.25,1.25,0.015,0.005,0.02,0.01,0.02,0.002,0.002,0.003,0.033,0.017,0.013,0.37,550,14,7,17.83,1190,1137,914,841,1200,529,428,27.5
0.151,0.25,1.25,0.015,0.005,0.02,0.01,0.02,0.002,0.002,0.003,0.033,0.017,0.013,0.37,566,14,7,17.43,1169,1118,904,828,1195,529,412,28.0
0.151,0.25,1.25,0.015,0.005,0.02,0.01,0.02,0.002,0.002,0.003,0.033,0.017,0.013,0.37,572,14,7,16.03,1179,1125,916,821,1199,532,415,27.0
0.151,0.25,1.25,0.015,0.005,0.02,0.01,0.02,0.002,0.002,0.003,0.033,0.017,0.013,0.37,550,14,7,15.73,1185,1130,928,827,1200,550,441,25.0
0.154,0.28,1.29,0.014,0.003,0.02,0.01,0.01,0.001,0.002,0.002,0.039,0.017,0.012,0.37,576,18,11,34.8,1177,1121,850,799,1193,555,474,27.5
0.154,0.28,1.29,0.014,0.003,0.02,0.01,0.01,0.001,0.002,0.002,0.039,0.017,0.012,0.37,577,16,11,39.5,1167,1115,855,818,1188,524,445,27.5
0.154,0.28,1.29,0.014,0.003,0.02,0.01,0.01,0.001,0.002,0.002,0.039,0.017,0.012,0.37,463,16,11,34.5,1175,1120,853,798,1193,534,438,27.5
0.154,0.28,1.29,0.014,0.003,0.02,0.01,0.01,0.001,0.002,0.002,0.039,0.017,0.012,0.37,595,16,11,34.5,1178,1124,871,811,1191,515,423,27.5
0.147,0.26,1.25,0.018,0.006,0.02,0.01,0.02,0.001,0.002,0.003,0.03,0.017,0.012,0.36,40,14,7,9.59,1189,1134,878,815,1225,509,409,29.5
0.145,0.25,1.26,0.013,0.002,0.02,0.01,0.02,0.001,0.002,0.002,0.037,0.017,0.015,0.36,539,16,9,28.75,1173,1116,868,812,1199,540,438,29.0
0.14,0.3,1.24,0.013,0.011,0.02,0.01,0.01,0.001,0.002,0.003,0.034,0.016,0.014,0.37,207,14,7,9.64,1192,1137,956,816,1197,514,401,28.0
0.151,0.25,1.22,0.011,0.005,0.02,0.01,0.01,0.002,0.001,0.002,0.028,0.015,0.013,0.36,33,16,9,23.97,1164,1110,870,801,1180,556,446,28.0
0.151,0.25,1.23,0.01,0.003,0.02,0.01,0.01,0.001,0.001,0.002,0.033,0.015,0.013,0.36,43,16,9,19.47,1144,1093,881,795,1193,501,404,27.0
0.146,0.24,1.24,0.013,0.006,0.02,0.01,0.01,0.001,0.002,0.002,0.042,0.015,0.013,0.36,59,16,9,29.6,1180,1128,856,815,1200,508,435,27.5
0.146,0.25,1.23,0.014,0.005,0.02,0.01,0.02,0.001,0.001,0.002,0.029,0.018,0.013,0.36,26,16,9,19.45,1159,1105,875,787,1182,526,434,28.5
0.15,0.26,1.26,0.016,0.005,0.02,0.01,0.02,0.001,0.002,0.003,0.033,0.017,0.011,0.37,610,16,9,20.505000000000003,1171,1118,827,811,1189,518,398,28.0
0.147,0.25,1.27,0.015,0.004,0.02,0.01,0.01,0.002,0.002,0.003,0.032,0.016,0.012,0.36,594,16,9,20.505000000000003,1185,1135,861,843,1193,528,411,28.5
0.149,0.28,1.24,0.012,0.002,0.02,0.01,0.02,0.001,0.001,0.002,0.037,0.016,0.014,0.36,20,12,7,27.42,1166,1115,863,820,1189,536,458,28.0
0.149,0.28,1.24,0.012,0.002,0.02,0.01,0.02,0.001,0.001,0.002,0.037,0.016,0.014,0.36,533,14,9,27.42,1159,1106,874,806,1195,551,426,30.0
0.151,0.26,1.24,0.011,0.004,0.02,0.01,0.02,0.001,0.001,0.002,0.034,0.015,0.011,0.38,552,14,7,21.5,1180,1131,883,842,1207,532,410,30.0
0.151,0.26,1.24,0.011,0.004,0.02,0.01,0.02,0.001,0.001,0.002,0.034,0.015,0.011,0.38,504,14,7,9.5,1202,1140,878,792,1197,550,436,28.0
0.15,0.28,1.24,0.015,0.006,0.02,0.01,0.02,0.002,0.002,0.003,0.039,0.016,0.017,0.38,551,18,9,24.7,1167,1114,874,802,1189,544,419,28.5
0.151,0.29,1.24,0.012,0.005,0.02,0.01,0.02,0.003,0.001,0.002,0.034,0.017,0.012,0.36,20,18,9,35.67,1174,1124,863,830,1192,515,413,27.5
0.146,0.23,1.23,0.013,0.007,0.02,0.01,0.02,0.002,0.002,0.002,0.036,0.018,0.011,0.36,578,14,7,19.52,1144,1093,870,805,1196,508,415,27.0
0.155,0.27,1.22,0.013,0.005,0.02,0.01,0.01,0.002,0.002,0.003,0.036,0.013,0.01,0.36,489,14,7,25.6,1180,1130,859,834,1197,511,417,28.0
0.152,0.28,1.23,0.012,0.004,0.02,0.01,0.02,0.001,0.001,0.003,0.036,0.019,0.013,0.36,416,14,7,25.6,1177,1126,859,833,1196,502,431,27.0
0.147,0.26,1.26,0.012,0.007,0.02,0.01,0.01,0.001,0.002,0.003,0.029,0.013,0.012,0.36,625,14,7,15.57,1187,1128,880,803,1203,523,440,28.5
0.155,0.27,1.22,0.013,0.005,0.02,0.01,0.01,0.002,0.002,0.003,0.036,0.013,0.01,0.36,383,14,7,25.6,1175,1124,862,831,1193,516,418,29.0
0.153,0.26,1.21,0.014,0.002,0.02,0.01,0.01,0.001,0.001,0.003,0.029,0.014,0.013,0.36,422,14,7,27.6,1181,1131,870,839,1198,551,445,29.5
0.147,0.26,1.26,0.012,0.007,0.02,0.01,0.01,0.001,0.002,0.003,0.029,0.013,0.012,0.36,601,14,9,39.65,1191,1136,854,830,1206,549,465,28.5
0.155,0.27,1.22,0.013,0.005,0.02,0.01,0.01,0.002,0.002,0.003,0.036,0.013,0.01,0.36,548,14,7,27.6,1181,1132,865,836,1198,516,420,29.0
0.147,0.26,1.26,0.012,0.007,0.02,0.01,0.01,0.001,0.002,0.003,0.029,0.013,0.012,0.36,622,14,9,39.6,1189,1134,851,829,1206,573,490,28.0
0.147,0.26,1.26,0.012,0.007,0.02,0.01,0.01,0.001,0.002,0.003,0.029,0.013,0.012,0.36,622,16,9,29.6,1185,1129,853,806,1203,522,430,27.0
0.151,0.27,1.26,0.014,0.002,0.02,0.01,0.01,0.001,0.002,0.003,0.037,0.019,0.012,0.37,580,14,7,15.05,1183,1130,882,822,1198,544,444,28.0
0.151,0.27,1.26,0.014,0.002,0.02,0.01,0.01,0.001,0.002,0.003,0.037,0.019,0.012,0.37,590,16,7,15.15,1183,1126,900,805,1198,548,441,28.5
0.156,0.26,1.23,0.016,0.003,0.02,0.01,0.01,0.002,0.002,0.003,0.028,0.018,0.015,0.37,499,12,7,15.4,1152,1100,895,808,1194,529,418,29.5
0.152,0.24,1.23,0.017,0.005,0.02,0.01,0.01,0.001,0.002,0.003,0.033,0.019,0.014,0.36,535,14,7,15.4,1132,1083,892,810,1185,522,414,29.5
0.156,0.26,1.23,0.016,0.003,0.02,0.01,0.01,0.002,0.002,0.003,0.028,0.018,0.015,0.37,509,12,7,15.54,1172,1116,889,799,1197,541,441,29.0
0.153,0.25,1.3,0.013,0.008,0.02,0.01,0.01,0.001,0.002,0.003,0.03,0.018,0.013,0.38,548,14,9,27.62,1163,1107,816,782,1183,529,489,27.0
0.153,0.25,1.3,0.013,0.008,0.02,0.01,0.01,0.001,0.002,0.003,0.03,0.018,0.013,0.38,543,14,9,29.62,1160,1107,835,799,1200,529,426,26.5
0.151,0.25,1.25,0.013,0.004,0.02,0.01,0.01,0.002,0.001,0.003,0.029,0.018,0.012,0.37,575,12,7,29.15,1159,1114,873,845,1193,530,416,26.5
0.15,0.26,1.25,0.015,0.003,0.02,0.01,0.01,0.002,0.001,0.003,0.035,0.018,0.012,0.36,603,14,9,30.65,1162,1110,846,805,1187,547,474,27.5
0.15,0.26,1.25,0.015,0.003,0.02,0.01,0.01,0.002,0.001,0.003,0.035,0.018,0.012,0.36,614,14,9,30.6,1180,1126,866,818,1208,544,453,28.5
0.149,0.26,1.26,0.012,0.007,0.02,0.01,0.01,0.002,0.002,0.003,0.034,0.017,0.012,0.37,92,14,7,9.59,1167,1115,964,811,1189,515,408,29.0
0.148,0.31,1.23,0.013,0.002,0.02,0.01,0.01,0.001,0.002,0.003,0.038,0.018,0.012,0.36,593,14,7,17.8,1171,1120,913,832,1205,518,435,28.0
0.148,0.31,1.23,0.013,0.002,0.02,0.01,0.01,0.001,0.002,0.003,0.038,0.018,0.012,0.36,510,14,7,17.4,1173,1122,910,830,1201,516,399,29.0
0.151,0.24,1.24,0.012,0.007,0.02,0.01,0.02,0.001,0.001,0.003,0.031,0.016,0.011,0.36,534,14,7,17.42,1177,1125,913,832,1201,509,418,29.0
0.151,0.24,1.24,0.012,0.007,0.02,0.01,0.02,0.001,0.001,0.003,0.031,0.016,0.011,0.36,445,16,9,17.02,1168,1113,911,805,1199,521,424,29.5
0.153,0.26,1.23,0.012,0.003,0.02,0.01,0.01,0.001,0.002,0.003,0.035,0.016,0.012,0.36,597,14,7,19.6,1136,1085,851,792,1191,513,436,25.5
0.147,0.24,1.24,0.012,0.007,0.02,0.01,0.02,0.001,0.002,0.002,0.034,0.015,0.017,0.36,595,14,7,19.6,1165,1114,858,793,1190,505,436,25.0
0.155,0.27,1.23,0.019,0.009,0.02,0.01,0.01,0.002,0.002,0.002,0.034,0.015,0.015,0.37,548,14,7,9.59,1182,1126,878,808,1218,520,420,28.5
0.151,0.26,1.24,0.015,0.002,0.02,0.01,0.01,0.001,0.002,0.003,0.031,0.015,0.014,0.37,58,14,9,44.56,1169,1121,851,825,1202,533,411,27.5
0.161,0.28,1.25,0.014,0.005,0.02,0.01,0.01,0.001,0.002,0.003,0.039,0.014,0.015,0.38,590,14,7,15.6,1152,1106,900,826,1190,529,423,25.0
0.146,0.28,1.23,0.015,0.005,0.02,0.01,0.01,0.001,0.002,0.002,0.038,0.015,0.013,0.36,600,16,9,47.1,1166,1116,859,831,1200,524,425,25.5
0.153,0.26,1.23,0.012,0.003,0.02,0.01,0.01,0.001,0.002,0.003,0.035,0.016,0.012,0.36,548,14,7,19.62,1151,1098,865,802,1180,521,446,25.5
0.147,0.24,1.24,0.012,0.007,0.02,0.01,0.02,0.001,0.002,0.002,0.034,0.015,0.017,0.36,593,14,7,15.6,1150,1102,897,826,1189,538,444,28.0
0.144,0.27,1.25,0.014,0.009,0.02,0.01,0.01,0.001,0.001,0.002,0.038,0.016,0.016,0.36,564,14,7,15.6,1157,1110,903,824,1190,523,448,27.0
0.144,0.27,1.25,0.014,0.009,0.02,0.01,0.01,0.001,0.001,0.002,0.038,0.016,0.016,0.36,576,14,7,15.6,1152,1106,900,826,1193,526,445,28.0
0.154,0.28,1.26,0.012,0.002,0.02,0.01,0.01,0.001,0.002,0.002,0.041,0.017,0.012,0.37,592,16,9,29.05,1177,1118,862,808,1196,545,460,29.0
0.155,0.24,1.23,0.017,0.005,0.02,0.01,0.02,0.002,0.002,0.003,0.028,0.017,0.012,0.37,568,14,7,30.02,1177,1127,868,831,1203,550,432,27.0
0.155,0.24,1.23,0.017,0.005,0.02,0.01,0.02,0.002,0.002,0.003,0.028,0.017,0.012,0.37,585,14,7,30.1,1176,1127,849,831,1197,558,432,27.0
0.151,0.26,1.24,0.011,0.004,0.02,0.01,0.02,0.001,0.001,0.002,0.034,0.015,0.011,0.38,503,14,7,11.55,1165,1149,939,778,1197,543,416,28.5
0.15,0.25,1.26,0.015,0.008,0.02,0.01,0.02,0.002,0.002,0.002,0.034,0.016,0.013,0.37,563,16,9,19.38,1161,1103,856,769,1192,522,411,29.0
0.15,0.25,1.26,0.015,0.008,0.02,0.01,0.02,0.002,0.002,0.002,0.034,0.016,0.013,0.37,545,14,9,23.42,1154,1096,881,801,1193,535,425,28.5
0.15,0.25,1.26,0.015,0.008,0.02,0.01,0.02,0.002,0.002,0.002,0.034,0.016,0.013,0.37,555,14,9,24.42,1172,1117,884,803,1192,558,452,29.0
0.149,0.28,1.24,0.012,0.002,0.02,0.01,0.02,0.001,0.001,0.002,0.037,0.016,0.014,0.36,543,12,7,24.62,1171,1119,861,816,1196,555,441,26.5
0.151,0.3,1.23,0.012,0.002,0.02,0.01,0.02,0.002,0.001,0.002,0.037,0.016,0.01,0.38,20,14,7,13.63,1149,1092,879,776,1199,559,439,26.5
0.151,0.26,1.24,0.014,0.004,0.02,0.01,0.02,0.002,0.001,0.002,0.033,0.015,0.013,0.37,20,14,7,11.7,1183,1121,919,777,1199,517,441,27.0
0.151,0.26,1.24,0.014,0.004,0.02,0.01,0.02,0.002,0.001,0.002,0.033,0.015,0.013,0.37,20,14,7,9.55,1165,1114,878,817,1197,508,427,25.0
0.151,0.28,1.24,0.012,0.003,0.02,0.01,0.01,0.002,0.001,0.002,0.028,0.018,0.011,0.38,20,14,7,12.05,1165,1114,939,798,1197,538,460,28.0
0.151,0.26,1.24,0.014,0.004,0.02,0.01,0.02,0.002,0.001,0.002,0.033,0.015,0.013,0.37,20,14,7,7.88,1165,1114,878,838,1197,524,434,29.5
0.141,0.29,1.24,0.014,0.002,0.02,0.01,0.02,0.002,0.002,0.002,0.033,0.016,0.012,0.37,605,14,7,19.45,1171,1108,874,813,1195,519,418,28.0
0.149,0.23,1.25,0.014,0.004,0.02,0.01,0.02,0.002,0.002,0.002,0.035,0.018,0.012,0.36,595,16,9,34.65,1192,1140,865,837,1204,523,372,29.5
0.146,0.23,1.23,0.013,0.007,0.02,0.01,0.02,0.002,0.002,0.002,0.036,0.018,0.011,0.36,567,14,7,19.52,1143,1094,877,808,1199,516,404,26.5
0.146,0.23,1.23,0.013,0.007,0.02,0.01,0.02,0.002,0.002,0.002,0.036,0.018,0.011,0.36,568,14,7,19.67,1165,1114,856,793,1194,511,403,28.0
0.154,0.23,1.23,0.014,0.008,0.02,0.01,0.01,0.004,0.002,0.002,0.036,0.015,0.012,0.37,20,16,7,31.55,1173,1123,856,833,1195,543,461,29.5
0.154,0.23,1.23,0.014,0.008,0.02,0.01,0.01,0.004,0.002,0.002,0.036,0.015,0.012,0.37,20,18,9,31.55,1168,1119,856,821,1192,549,462,29.0
0.149,0.23,1.25,0.014,0.004,0.02,0.01,0.02,0.002,0.002,0.002,0.035,0.018,0.012,0.36,597,14,9,39.45,1168,1120,859,838,1195,534,401,27.0
0.149,0.23,1.25,0.014,0.004,0.02,0.01,0.02,0.002,0.002,0.002,0.035,0.018,0.012,0.36,593,16,9,39.45,1167,1121,871,849,1198,542,448,27.0
0.149,0.23,1.25,0.014,0.004,0.02,0.01,0.02,0.002,0.002,0.002,0.035,0.018,0.012,0.36,590,16,9,39.4,1161,1115,872,848,1194,532,392,27.0
0.147,0.26,1.24,0.016,0.006,0.02,0.01,0.01,0.002,0.002,0.002,0.039,0.018,0.012,0.36,587,16,9,39.4,1163,1116,863,841,1192,530,381,26.0
0.153,0.27,1.27,0.014,0.007,0.02,0.01,0.01,0.001,0.002,0.003,0.029,0.016,0.011,0.37,309,14,7,17.55,1148,1101,879,828,1187,512,406,29.0
0.15,0.24,1.23,0.015,0.008,0.02,0.01,0.01,0.001,0.002,0.003,0.031,0.015,0.012,0.36,591,14,9,20.505000000000003,1167,1118,859,835,1188,501,371,27.5
0.163,0.27,1.2,0.014,0.009,0.02,0.01,0.01,0.002,0.002,0.003,0.033,0.014,0.015,0.37,597,14,9,20.505000000000003,1163,1117,861,842,1183,507,373,29.5
0.15,0.24,1.23,0.015,0.008,0.02,0.01,0.01,0.001,0.002,0.003,0.031,0.015,0.012,0.36,562,14,9,48.45,1168,1118,856,829,1186,511,398,28.5
0.145,0.26,1.23,0.017,0.011,0.02,0.01,0.01,0.001,0.001,0.003,0.035,0.016,0.011,0.36,615,14,7,15.57,1149,1096,889,805,1193,542,423,27.0
0.145,0.26,1.23,0.017,0.011,0.02,0.01,0.01,0.001,0.001,0.003,0.035,0.016,0.011,0.36,600,14,7,15.58,1162,1106,888,802,1191,549,433,27.0
0.154,0.29,1.25,0.015,0.008,0.02,0.01,0.01,0.003,0.001,0.003,0.034,0.018,0.012,0.37,603,16,9,24.57,1147,1098,860,805,1189,536,438,27.0
0.154,0.29,1.25,0.015,0.008,0.02,0.01,0.01,0.003,0.001,0.003,0.034,0.018,0.012,0.37,548,16,9,24.6,1140,1090,855,801,1188,529,429,27.0
0.151,0.27,1.25,0.015,0.003,0.02,0.01,0.02,0.001,0.002,0.003,0.032,0.019,0.013,0.37,594,16,9,24.57,1158,1106,856,800,1187,535,435,27.0
0.151,0.27,1.25,0.015,0.003,0.02,0.01,0.02,0.001,0.002,0.003,0.032,0.019,0.013,0.37,609,16,9,21.57,1164,1111,867,808,1192,551,443,27.0
0.141,0.27,1.24,0.013,0.004,0.02,0.01,0.01,0.002,0.002,0.003,0.035,0.017,0.013,0.38,570,14,7,13.7,1161,1112,886,825,1190,531,443,27.5
0.158,0.26,1.27,0.013,0.002,0.02,0.01,0.01,0.002,0.002,0.002,0.026,0.017,0.012,0.38,577,14,7,27.75,1170,1117,878,837,1198,514,431,28.5
0.148,0.24,1.25,0.015,0.004,0.02,0.01,0.01,0.001,0.002,0.003,0.027,0.015,0.011,0.36,560,16,9,27.75,1153,1099,882,813,1192,518,423,28.5
0.148,0.24,1.25,0.015,0.004,0.02,0.01,0.01,0.001,0.002,0.003,0.027,0.015,0.011,0.36,558,16,9,26.45,1160,1103,881,806,1190,527,437,29.0
0.148,0.24,1.25,0.015,0.004,0.02,0.01,0.01,0.001,0.002,0.003,0.027,0.015,0.011,0.36,558,16,9,26.45,1174,1116,878,803,1200,522,421,28.0
0.148,0.29,1.25,0.016,0.005,0.02,0.01,0.02,0.001,0.002,0.003,0.032,0.017,0.012,0.36,548,16,9,24.5,1171,1120,878,813,1202,541,448,27.0
0.148,0.29,1.25,0.016,0.005,0.02,0.01,0.02,0.001,0.002,0.003,0.032,0.017,0.012,0.36,555,16,9,24.5,1178,1125,878,818,1199,548,439,28.0
0.148,0.29,1.25,0.016,0.005,0.02,0.01,0.02,0.001,0.002,0.003,0.032,0.017,0.012,0.36,591,16,9,23.5,1162,1111,872,810,1194,540,430,29.0
0.159,0.26,1.22,0.013,0.004,0.02,0.01,0.02,0.001,0.002,0.003,0.026,0.016,0.013,0.37,591,16,9,23.5,1182,1128,884,816,1193,532,429,27.5
0.159,0.26,1.22,0.013,0.004,0.02,0.01,0.02,0.001,0.002,0.003,0.026,0.016,0.013,0.37,597,16,9,22.6,1182,1127,884,811,1201,545,452,27.0
0.159,0.26,1.22,0.013,0.004,0.02,0.01,0.02,0.001,0.002,0.003,0.026,0.016,0.013,0.37,589,16,9,22.6,1169,1117,879,818,1197,530,448,28.0
0.159,0.26,1.22,0.013,0.004,0.02,0.01,0.02,0.001,0.002,0.003,0.026,0.016,0.013,0.37,603,16,9,21.7,1177,1123,882,808,1197,508,390,28.5
0.157,0.26,1.26,0.014,0.001,0.02,0.01,0.01,0.001,0.001,0.003,0.035,0.019,0.012,0.37,573,16,9,21.7,1165,1111,880,803,1199,560,470,28.0
0.157,0.26,1.26,0.014,0.001,0.02,0.01,0.01,0.001,0.001,0.003,0.035,0.019,0.012,0.37,585,16,9,20.9,1179,1124,879,805,1197,550,468,27.5
0.157,0.26,1.26,0.014,0.001,0.02,0.01,0.01,0.001,0.001,0.003,0.035,0.019,0.012,0.37,578,16,9,20.9,1175,1122,887,810,1198,546,460,28.0
0.157,0.26,1.26,0.014,0.001,0.02,0.01,0.01,0.001,0.001,0.003,0.035,0.019,0.012,0.37,594,16,9,20.3,1170,1116,878,800,1198,550,467,27.5
0.151,0.25,1.25,0.015,0.005,0.02,0.01,0.02,0.002,0.002,0.003,0.033,0.017,0.013,0.37,548,18,9,16.0,1182,1125,905,787,1201,537,429,27.0
0.151,0.25,1.24,0.014,0.003,0.02,0.01,0.01,0.001,0.002,0.003,0.032,0.017,0.012,0.36,25,14,7,9.64,1189,1133,878,813,1227,526,419,28.0
0.151,0.25,1.24,0.014,0.003,0.02,0.01,0.01,0.001,0.002,0.003,0.032,0.017,0.012,0.36,548,14,7,9.64,1189,1132,962,809,1197,533,409,28.0
0.155,0.24,1.23,0.017,0.005,0.02,0.01,0.02,0.002,0.002,0.003,0.028,0.017,0.012,0.37,586,14,7,29.7,1176,1124,834,818,1197,569,472,27.0
0.146,0.28,1.23,0.015,0.005,0.02,0.01,0.01,0.001,0.002,0.002,0.038,0.015,0.013,0.36,604,16,9,40.4,1159,1114,860,832,1200,530,397,26.0
0.141,0.29,1.24,0.014,0.002,0.02,0.01,0.02,0.002,0.002,0.002,0.033,0.016,0.012,0.37,604,16,9,19.45,1166,1102,866,786,1195,510,422,30.5
0.147,0.26,1.24,0.016,0.006,0.02,0.01,0.01,0.002,0.002,0.002,0.039,0.018,0.012,0.36,578,16,9,39.4,1165,1118,870,840,1195,526,408,27.0
0.149,0.26,1.23,0.015,0.005,0.02,0.01,0.01,0.002,0.003,0.003,0.027,0.012,0.011,0.36,12,14,7,9.57,1199,1138,960,792,1197,527,412,29.0
0.151,0.27,1.25,0.015,0.003,0.02,0.01,0.02,0.001,0.002,0.003,0.032,0.019,0.013,0.37,609,16,9,24.57,1153,1102,871,810,1191,536,428,27.0
0.154,0.27,1.3,0.014,0.009,0.02,0.01,0.01,0.002,0.002,0.003,0.043,0.02,0.013,0.38,625,18,9,19.57,1174,1118,863,789,1188,542,431,27.0
0.154,0.27,1.3,0.014,0.009,0.02,0.01,0.01,0.002,0.002,0.003,0.043,0.02,0.013,0.38,606,16,9,21.57,1154,1102,866,809,1188,546,437,27.0
0.154,0.27,1.3,0.014,0.009,0.02,0.01,0.01,0.002,0.002,0.003,0.043,0.02,0.013,0.38,623,18,9,19.57,1163,1107,853,774,1186,541,432,28.0
0.156,0.28,1.28,0.015,0.009,0.02,0.01,0.01,0.002,0.002,0.003,0.037,0.02,0.013,0.38,627,18,9,19.57,1146,1091,849,771,1182,537,430,27.0
0.156,0.28,1.28,0.015,0.009,0.02,0.01,0.01,0.002,0.002,0.003,0.037,0.02,0.013,0.38,620,16,7,19.62,1157,1104,841,802,1183,544,438,27.0
0.151,0.27,1.26,0.017,0.007,0.02,0.01,0.01,0.001,0.002,0.003,0.036,0.018,0.012,0.37,623,16,7,19.6,1157,1106,847,809,1175,528,417,28.0
0.156,0.28,1.28,0.015,0.009,0.02,0.01,0.01,0.002,0.002,0.003,0.037,0.02,0.013,0.38,616,18,9,19.65,1162,1105,845,771,1181,535,430,27.0
0.151,0.27,1.26,0.017,0.007,0.02,0.01,0.01,0.001,0.002,0.003,0.036,0.018,0.012,0.37,620,18,9,19.65,1151,1095,842,769,1179,527,425,27.0
0.15,0.24,1.23,0.015,0.008,0.02,0.01,0.01,0.001,0.002,0.003,0.031,0.015,0.012,0.36,406,14,7,48.35,1165,1114,878,818,1186,528,424,27.0
0.144,0.26,1.24,0.015,0.008,0.02,0.01,0.02,0.002,0.002,0.003,0.033,0.014,0.015,0.36,504,14,7,15.54,1165,1114,885,824,1194,521,416,27.5
0.157,0.26,1.28,0.018,0.006,0.02,0.01,0.02,0.001,0.002,0.003,0.029,0.016,0.014,0.37,498,14,7,15.4,1134,1083,887,804,1190,542,426,29.0
0.157,0.26,1.28,0.018,0.006,0.02,0.01,0.02,0.001,0.002,0.003,0.029,0.016,0.014,0.37,511,14,7,15.4,1136,1087,894,810,1177,533,424,29.5
0.157,0.26,1.28,0.018,0.006,0.02,0.01,0.02,0.001,0.002,0.003,0.029,0.016,0.014,0.37,534,14,7,15.4,1142,1091,892,811,1186,537,430,28.0
0.157,0.26,1.25,0.016,0.004,0.02,0.01,0.01,0.001,0.002,0.003,0.034,0.022,0.013,0.37,366,14,7,9.57,1150,1101,878,813,1198,510,405,27.0
0.155,0.28,1.25,0.012,0.005,0.02,0.01,0.01,0.002,0.001,0.003,0.033,0.019,0.013,0.37,412,16,7,11.62,1161,1109,908,799,1187,533,439,27.0
0.155,0.28,1.25,0.012,0.005,0.02,0.01,0.01,0.002,0.001,0.003,0.033,0.019,0.013,0.37,399,14,7,11.62,1156,1103,910,794,1187,525,472,27.5
0.155,0.28,1.25,0.012,0.005,0.02,0.01,0.01,0.002,0.001,0.003,0.033,0.019,0.013,0.37,383,14,7,11.5,1165,1114,878,818,1190,527,447,27.0
0.14,0.24,1.24,0.012,0.007,0.02,0.01,0.01,0.002,0.001,0.003,0.041,0.014,0.016,0.35,549,14,7,11.42,1170,1117,922,810,1197,517,444,26.0
0.14,0.24,1.24,0.012,0.007,0.02,0.01,0.01,0.002,0.001,0.003,0.041,0.014,0.016,0.35,560,14,7,9.65,1165,1114,878,818,1193,524,445,27.0
0.14,0.3,1.24,0.013,0.011,0.02,0.01,0.01,0.001,0.002,0.003,0.034,0.016,0.014,0.37,537,14,7,9.59,1176,1123,878,817,1199,534,445,27.0
0.14,0.3,1.24,0.013,0.011,0.02,0.01,0.01,0.001,0.002,0.003,0.034,0.016,0.014,0.37,559,14,7,9.66,1194,1139,878,817,1213,547,428,28.0
0.147,0.24,1.23,0.016,0.003,0.02,0.01,0.01,0.001,0.002,0.003,0.03,0.018,0.012,0.36,23,14,7,7.86,1179,1127,878,834,1197,535,414,26.0
0.157,0.3,1.22,0.016,0.005,0.02,0.01,0.01,0.001,0.002,0.003,0.035,0.016,0.011,0.37,581,16,9,20.3,1175,1119,872,800,1198,506,419,29.0
0.157,0.3,1.22,0.016,0.005,0.02,0.01,0.01,0.001,0.002,0.003,0.035,0.016,0.011,0.37,561,16,9,19.9,1171,1118,887,811,1197,526,415,28.5
0.157,0.3,1.22,0.016,0.005,0.02,0.01,0.01,0.001,0.002,0.003,0.035,0.016,0.011,0.37,569,16,9,19.4,1176,1122,885,813,1196,561,452,28.5
0.157,0.3,1.22,0.016,0.005,0.02,0.01,0.01,0.001,0.002,0.003,0.035,0.016,0.011,0.37,568,16,9,19.4,1177,1123,891,810,1196,532,447,29.0
0.148,0.31,1.23,0.013,0.002,0.02,0.01,0.01,0.001,0.002,0.003,0.038,0.018,0.012,0.36,565,16,9,18.3,1173,1119,884,807,1200,527,445,27.5
0.151,0.24,1.24,0.012,0.007,0.02,0.01,0.02,0.001,0.001,0.003,0.031,0.016,0.011,0.36,578,14,7,16.75,1174,1124,912,839,1199,525,411,28.0
0.151,0.26,1.24,0.009,0.003,0.02,0.01,0.01,0.001,0.001,0.002,0.029,0.017,0.014,0.36,632,16,9,34.6,1180,1130,862,833,1205,540,430,27.5
0.151,0.26,1.24,0.009,0.003,0.02,0.01,0.01,0.001,0.001,0.002,0.029,0.017,0.014,0.36,634,16,9,34.6,1157,1111,864,831,1203,541,440,27.5
0.151,0.26,1.24,0.009,0.003,0.02,0.01,0.01,0.001,0.001,0.002,0.029,0.017,0.014,0.36,635,16,9,35.6,1185,1134,863,833,1211,524,404,27.5
0.157,0.26,1.24,0.012,0.004,0.02,0.01,0.01,0.001,0.001,0.002,0.036,0.017,0.014,0.37,630,16,9,35.6,1178,1127,857,831,1206,517,415,27.5
0.157,0.26,1.24,0.012,0.004,0.02,0.01,0.01,0.001,0.001,0.002,0.036,0.017,0.014,0.37,621,16,9,35.6,1190,1138,860,830,1215,541,432,27.0
0.157,0.26,1.24,0.012,0.004,0.02,0.01,0.01,0.001,0.001,0.002,0.036,0.017,0.014,0.37,622,14,7,35.55,1165,1114,878,818,1202,543,430,27.5
0.146,0.24,1.24,0.013,0.006,0.02,0.01,0.01,0.001,0.002,0.002,0.042,0.015,0.013,0.36,620,14,7,29.56,1175,1124,866,826,1214,549,458,28.0
0.148,0.25,1.24,0.011,0.003,0.02,0.01,0.01,0.001,0.002,0.002,0.032,0.016,0.014,0.36,595,14,7,29.56,1178,1127,864,826,1197,546,467,26.0
0.148,0.25,1.24,0.011,0.003,0.02,0.01,0.01,0.001,0.002,0.002,0.032,0.016,0.014,0.36,600,14,7,29.56,1167,1118,871,827,1216,540,448,27.5
0.148,0.25,1.24,0.011,0.003,0.02,0.01,0.01,0.001,0.002,0.002,0.032,0.016,0.014,0.36,594,14,7,27.57,1165,1114,861,819,1197,548,474,28.0
0.152,0.27,1.24,0.012,0.005,0.02,0.01,0.02,0.001,0.002,0.002,0.034,0.015,0.014,0.37,595,14,7,27.57,1175,1123,863,819,1197,544,447,27.5
0.152,0.27,1.24,0.012,0.005,0.02,0.01,0.02,0.001,0.002,0.002,0.034,0.015,0.014,0.37,590,14,7,27.57,1169,1118,863,822,1211,537,466,27.0
0.152,0.27,1.24,0.012,0.005,0.02,0.01,0.02,0.001,0.002,0.002,0.034,0.015,0.014,0.37,592,14,7,25.57,1179,1125,867,814,1209,553,452,28.0
0.152,0.27,1.24,0.012,0.002,0.02,0.01,0.01,0.001,0.002,0.002,0.027,0.015,0.013,0.36,597,14,7,25.57,1167,1116,861,815,1212,559,491,27.5
0.152,0.27,1.24,0.012,0.002,0.02,0.01,0.01,0.001,0.002,0.002,0.027,0.015,0.013,0.36,587,14,7,25.57,1204,1146,866,815,1223,562,464,28.0
0.152,0.27,1.24,0.012,0.002,0.02,0.01,0.01,0.001,0.002,0.002,0.027,0.015,0.013,0.36,598,14,7,24.62,1184,1129,880,816,1217,549,458,27.5
0.161,0.27,1.25,0.013,0.002,0.02,0.01,0.01,0.001,0.002,0.002,0.037,0.017,0.014,0.38,596,14,7,24.62,1171,1118,860,806,1209,557,485,29.0
0.153,0.26,1.25,0.014,0.004,0.02,0.01,0.01,0.001,0.002,0.002,0.042,0.013,0.013,0.37,592,14,9,38.45,1186,1134,857,824,1197,540,419,27.5
0.153,0.26,1.25,0.014,0.004,0.02,0.01,0.01,0.001,0.002,0.002,0.042,0.013,0.013,0.37,603,14,9,38.45,1185,1133,865,835,1201,545,436,28.5
0.164,0.26,1.25,0.014,0.001,0.02,0.01,0.01,0.001,0.002,0.002,0.024,0.016,0.013,0.38,43,18,11,31.65,1171,1114,857,788,1193,511,410,27.5
0.164,0.26,1.25,0.014,0.001,0.02,0.01,0.01,0.001,0.002,0.002,0.024,0.016,0.013,0.38,56,16,11,31.65,1162,1110,861,804,1190,513,404,27.0
0.164,0.26,1.25,0.014,0.001,0.02,0.01,0.01,0.001,0.002,0.002,0.024,0.016,0.013,0.38,63,18,11,31.65,1174,1119,858,801,1200,509,400,27.0
0.144,0.27,1.24,0.014,0.004,0.02,0.01,0.01,0.002,0.002,0.002,0.029,0.017,0.013,0.36,551,14,7,30.02,1178,1126,867,827,1209,557,438,26.5
0.143,0.25,1.23,0.013,0.006,0.02,0.01,0.02,0.001,0.002,0.002,0.036,0.015,0.015,0.35,590,14,7,35.1,1180,1131,860,849,1191,561,453,27.5
0.143,0.25,1.23,0.013,0.006,0.02,0.01,0.02,0.001,0.002,0.002,0.036,0.015,0.015,0.35,593,14,7,35.1,1173,1124,855,845,1190,572,459,28.5
0.143,0.25,1.23,0.013,0.006,0.02,0.01,0.02,0.001,0.002,0.002,0.036,0.015,0.015,0.35,548,14,7,35.1,1170,1123,857,845,1188,560,439,27.0
0.138,0.25,1.24,0.011,0.002,0.02,0.01,0.01,0.002,0.001,0.002,0.034,0.017,0.013,0.37,20,14,7,23.5,1133,1089,882,840,1203,571,469,28.0
0.151,0.29,1.24,0.012,0.005,0.02,0.01,0.02,0.003,0.001,0.002,0.034,0.017,0.012,0.36,20,16,7,35.65,1146,1102,865,852,1185,511,380,29.0
0.154,0.23,1.23,0.014,0.008,0.02,0.01,0.01,0.004,0.002,0.002,0.036,0.015,0.012,0.37,20,16,7,35.7,1151,1106,859,853,1190,509,379,27.0
0.147,0.24,1.23,0.016,0.003,0.02,0.01,0.01,0.001,0.002,0.003,0.03,0.018,0.012,0.36,548,14,7,13.57,1146,1095,885,799,1185,517,418,28.0
0.147,0.25,1.23,0.016,0.004,0.02,0.01,0.01,0.002,0.002,0.003,0.034,0.016,0.015,0.36,323,16,9,34.45,1147,1099,863,825,1192,532,427,26.0
0.142,0.27,1.27,0.012,0.004,0.02,0.01,0.01,0.001,0.001,0.003,0.026,0.016,0.014,0.36,31,14,7,15.56,1154,1101,896,806,1185,529,460,27.5
0.153,0.25,1.24,0.017,0.009,0.02,0.01,0.01,0.001,0.002,0.003,0.029,0.015,0.011,0.37,47,16,7,15.15,1136,1086,896,800,1171,540,454,29.0
0.153,0.27,1.27,0.014,0.007,0.02,0.01,0.01,0.001,0.002,0.003,0.029,0.016,0.011,0.37,178,14,7,16.02,1188,1131,922,814,1206,533,405,28.5
0.152,0.24,1.23,0.017,0.005,0.02,0.01,0.01,0.001,0.002,0.003,0.033,0.019,0.014,0.36,89,14,7,19.62,1173,1121,850,813,1202,533,440,28.0
0.147,0.26,1.26,0.012,0.007,0.02,0.01,0.01,0.001,0.002,0.003,0.029,0.013,0.012,0.36,33,16,7,19.62,1180,1127,842,808,1209,521,434,28.5
0.15,0.27,1.25,0.013,0.01,0.02,0.01,0.01,0.001,0.002,0.003,0.029,0.017,0.013,0.36,40,18,9,24.62,1182,1126,858,792,1206,539,444,26.5
0.15,0.26,1.25,0.015,0.003,0.02,0.01,0.01,0.002,0.001,0.003,0.035,0.018,0.012,0.36,617,14,9,35.15,1168,1118,874,835,1190,538,425,28.5
0.161,0.27,1.25,0.013,0.002,0.02,0.01,0.01,0.001,0.002,0.002,0.037,0.017,0.014,0.38,598,14,7,24.65,1157,1106,859,809,1188,545,446,27.0
0.147,0.27,1.24,0.012,0.005,0.02,0.01,0.01,0.001,0.002,0.002,0.035,0.018,0.014,0.36,591,16,9,24.65,1144,1093,860,802,1179,532,453,29.5
0.147,0.27,1.24,0.012,0.005,0.02,0.01,0.01,0.001,0.002,0.002,0.035,0.018,0.014,0.36,602,14,7,23.65,1183,1130,888,827,1198,540,463,29.0
0.147,0.27,1.24,0.012,0.005,0.02,0.01,0.01,0.001,0.002,0.002,0.035,0.018,0.014,0.36,597,14,7,23.65,1163,1112,872,824,1187,536,451,28.5
0.154,0.29,1.26,0.012,0.004,0.02,0.01,0.02,0.001,0.002,0.002,0.036,0.015,0.014,0.37,590,14,7,23.65,1166,1115,874,823,1188,521,424,27.5
0.154,0.29,1.26,0.012,0.004,0.02,0.01,0.02,0.001,0.002,0.002,0.036,0.015,0.014,0.37,592,14,7,21.65,1148,1097,870,815,1196,533,426,28.0
0.154,0.29,1.26,0.012,0.004,0.02,0.01,0.02,0.001,0.002,0.002,0.036,0.015,0.014,0.37,584,14,7,19.65,1163,1110,861,798,1192,525,442,27.0
0.154,0.29,1.26,0.012,0.004,0.02,0.01,0.02,0.001,0.002,0.002,0.036,0.015,0.014,0.37,582,14,7,19.62,1154,1100,863,795,1193,530,435,27.5
0.154,0.27,1.28,0.013,0.004,0.02,0.01,0.01,0.002,0.002,0.003,0.031,0.017,0.013,0.37,593,14,7,19.62,1132,1080,861,792,1185,542,458,28.0
0.154,0.27,1.28,0.013,0.004,0.02,0.01,0.01,0.002,0.002,0.003,0.031,0.017,0.013,0.37,596,14,7,19.62,1136,1084,860,794,1187,531,445,27.0
0.153,0.26,1.23,0.012,0.003,0.02,0.01,0.01,0.001,0.002,0.003,0.035,0.016,0.012,0.36,594,14,7,19.62,1154,1101,862,799,1188,526,431,29.0
0.147,0.24,1.24,0.012,0.007,0.02,0.01,0.02,0.001,0.002,0.002,0.034,0.015,0.017,0.36,591,14,7,19.6,1154,1105,850,813,1191,517,438,27.0
0.152,0.31,1.24,0.015,0.005,0.02,0.01,0.01,0.002,0.002,0.003,0.036,0.017,0.012,0.36,92,12,7,7.75,1165,1149,878,819,1197,531,440,28.0
0.152,0.31,1.24,0.015,0.005,0.02,0.01,0.01,0.002,0.002,0.003,0.036,0.017,0.012,0.36,548,14,7,9.59,1198,1143,878,824,1197,519,419,26.0
0.152,0.25,1.24,0.013,0.005,0.02,0.01,0.01,0.002,0.002,0.002,0.03,0.017,0.013,0.36,59,16,7,15.85,1171,1119,903,819,1196,527,418,27.0
0.151,0.28,1.24,0.012,0.003,0.02,0.01,0.01,0.002,0.001,0.002,0.028,0.018,0.011,0.38,20,14,7,14.3,1162,1106,889,789,1185,548,441,30.0
