Repository: edg7928/biye

File: shujv_Q355D_RM_REH_EL_boxs.csv (part 3 of 16)
C,Si,Mn,P,S,Cr,Ni,Cu,Mo,V,Sn,Al,Ti,Nb,CEQ,板坯装炉前温度,轧制道次数,精轧道次数,轧制厚度,粗轧开轧温度_测量平均,粗轧终止温度_测量平均,精轧开轧温度_测量平均,精轧终止温度_测量平均,抽出平均温度,TENSION_RM,YIELD_REH,EL
0.156,0.25,1.26,0.017,0.007,0.02,0.01,0.01,0.002,0.002,0.002,0.033,0.02,0.011,0.37,20,14,7,9.5,1165,1114,878,816,1197,546,456,26.0
0.151,0.25,1.23,0.011,0.004,0.02,0.01,0.02,0.002,0.001,0.003,0.028,0.013,0.014,0.38,15,14,7,13.57,1133,1085,886,810,1180,530,436,26.0
0.147,0.24,1.23,0.016,0.003,0.02,0.01,0.01,0.001,0.002,0.003,0.03,0.018,0.012,0.36,17,14,7,13.57,1165,1114,886,811,1197,523,447,28.0
0.153,0.23,1.24,0.015,0.002,0.02,0.01,0.01,0.001,0.002,0.003,0.031,0.017,0.012,0.37,19,14,7,13.57,1138,1090,893,816,1193,525,433,27.0
0.151,0.25,1.23,0.011,0.004,0.02,0.01,0.02,0.002,0.001,0.003,0.028,0.013,0.014,0.38,18,14,7,13.57,1156,1105,887,812,1196,527,415,26.5
0.149,0.26,1.23,0.015,0.005,0.02,0.01,0.01,0.002,0.003,0.003,0.027,0.012,0.011,0.36,14,14,7,11.57,1153,1102,909,804,1199,522,443,27.5
0.153,0.23,1.24,0.015,0.002,0.02,0.01,0.01,0.001,0.002,0.003,0.031,0.017,0.012,0.37,23,14,7,13.59,1137,1091,877,814,1178,519,435,28.5
0.153,0.23,1.24,0.015,0.002,0.02,0.01,0.01,0.001,0.002,0.003,0.031,0.017,0.012,0.37,52,14,7,13.59,1136,1091,878,817,1177,534,468,27.0
0.151,0.25,1.23,0.011,0.004,0.02,0.01,0.02,0.002,0.001,0.003,0.028,0.013,0.014,0.38,21,14,7,13.59,1149,1100,880,819,1182,524,443,26.5
0.149,0.26,1.23,0.015,0.005,0.02,0.01,0.01,0.002,0.003,0.003,0.027,0.012,0.011,0.36,548,14,7,13.59,1139,1092,884,814,1190,513,409,28.0
0.149,0.26,1.23,0.015,0.005,0.02,0.01,0.01,0.002,0.003,0.003,0.027,0.012,0.011,0.36,18,12,7,13.59,1140,1078,885,814,1183,520,422,27.0
0.149,0.26,1.23,0.015,0.005,0.02,0.01,0.01,0.002,0.003,0.003,0.027,0.012,0.011,0.36,17,14,7,11.59,1149,1098,907,810,1184,515,428,27.5
0.152,0.28,1.23,0.012,0.004,0.02,0.01,0.02,0.001,0.001,0.003,0.036,0.019,0.013,0.36,72,16,9,24.62,1170,1116,864,798,1184,533,457,29.0
0.15,0.26,1.22,0.014,0.004,0.02,0.01,0.01,0.001,0.002,0.003,0.031,0.014,0.013,0.36,200,16,9,24.62,1167,1112,861,789,1189,540,491,29.0
0.151,0.25,1.23,0.012,0.007,0.02,0.01,0.01,0.002,0.002,0.003,0.03,0.016,0.015,0.36,41,14,7,15.55,1165,1114,878,818,1190,520,465,27.0
0.143,0.27,1.24,0.015,0.005,0.02,0.01,0.01,0.001,0.002,0.003,0.04,0.021,0.014,0.36,168,14,7,11.68,1160,1108,908,800,1192,530,456,28.5
0.149,0.26,1.25,0.015,0.006,0.02,0.01,0.02,0.001,0.002,0.003,0.029,0.017,0.013,0.36,616,14,7,15.57,1147,1095,889,805,1187,516,417,26.5
0.154,0.29,1.25,0.015,0.008,0.02,0.01,0.01,0.003,0.001,0.003,0.034,0.018,0.012,0.37,613,16,9,29.6,1148,1098,855,813,1184,536,448,27.0
0.142,0.27,1.27,0.012,0.004,0.02,0.01,0.01,0.001,0.001,0.003,0.026,0.016,0.014,0.36,53,16,9,19.54,1137,1086,864,793,1187,535,464,25.0
0.142,0.27,1.27,0.012,0.004,0.02,0.01,0.01,0.001,0.001,0.003,0.026,0.016,0.014,0.36,45,14,7,15.54,1161,1107,886,799,1188,525,431,27.0
0.142,0.27,1.27,0.012,0.004,0.02,0.01,0.01,0.001,0.001,0.003,0.026,0.016,0.014,0.36,27,16,9,29.7,1184,1131,862,824,1194,534,448,27.0
0.144,0.26,1.24,0.015,0.008,0.02,0.01,0.02,0.002,0.002,0.003,0.033,0.014,0.015,0.36,507,12,7,17.56,1183,1129,887,825,1214,533,434,27.0
0.144,0.26,1.24,0.015,0.008,0.02,0.01,0.02,0.002,0.002,0.003,0.033,0.014,0.015,0.36,447,14,9,29.36,1181,1127,853,811,1210,536,445,26.0
0.156,0.24,1.24,0.013,0.008,0.02,0.01,0.01,0.001,0.001,0.003,0.045,0.017,0.013,0.37,36,16,9,15.12,1156,1101,898,773,1193,515,422,27.5
0.155,0.29,1.27,0.017,0.008,0.02,0.01,0.01,0.001,0.002,0.003,0.033,0.018,0.014,0.37,228,14,7,11.75,1179,1115,908,818,1204,517,434,27.0
0.157,0.27,1.24,0.016,0.005,0.02,0.01,0.01,0.001,0.002,0.003,0.038,0.02,0.014,0.37,371,14,7,11.75,1173,1108,897,818,1204,514,446,28.0
0.155,0.29,1.27,0.017,0.008,0.02,0.01,0.01,0.001,0.002,0.003,0.033,0.018,0.014,0.37,288,14,7,11.75,1173,1108,892,818,1199,533,449,27.5
0.155,0.26,1.22,0.018,0.007,0.02,0.01,0.02,0.001,0.002,0.003,0.037,0.019,0.012,0.36,336,14,7,11.7,1154,1092,888,818,1187,503,426,26.0
0.144,0.29,1.26,0.013,0.008,0.02,0.01,0.01,0.001,0.002,0.003,0.042,0.018,0.014,0.36,548,14,7,9.59,1170,1116,963,804,1208,516,418,28.0
0.144,0.29,1.26,0.013,0.008,0.02,0.01,0.01,0.001,0.002,0.003,0.042,0.018,0.014,0.36,561,14,7,11.59,1184,1129,910,805,1212,504,414,27.5
0.147,0.26,1.25,0.018,0.006,0.02,0.01,0.02,0.001,0.002,0.003,0.03,0.017,0.012,0.36,551,14,7,9.59,1183,1129,878,810,1216,507,414,27.5
0.143,0.24,1.27,0.013,0.007,0.02,0.01,0.01,0.001,0.002,0.002,0.033,0.012,0.014,0.36,392,14,7,15.54,1157,1109,903,824,1207,528,431,27.5
0.143,0.24,1.27,0.013,0.007,0.02,0.01,0.01,0.001,0.002,0.002,0.033,0.012,0.014,0.36,390,14,7,15.54,1164,1114,902,829,1204,516,387,26.0
0.161,0.28,1.25,0.014,0.005,0.02,0.01,0.01,0.001,0.002,0.003,0.039,0.014,0.015,0.38,314,14,7,15.54,1193,1139,904,826,1215,548,420,25.0
0.161,0.28,1.25,0.014,0.005,0.02,0.01,0.01,0.001,0.002,0.003,0.039,0.014,0.015,0.38,391,14,7,15.54,1172,1122,899,829,1214,527,438,27.5
0.156,0.28,1.24,0.011,0.006,0.02,0.01,0.02,0.001,0.001,0.002,0.031,0.016,0.014,0.37,149,18,9,15.4,1172,1118,936,808,1201,510,396,26.5
0.156,0.28,1.24,0.011,0.006,0.02,0.01,0.02,0.001,0.001,0.002,0.031,0.016,0.014,0.37,42,18,9,19.42,1176,1120,882,799,1193,507,408,28.0
0.145,0.29,1.23,0.01,0.005,0.02,0.01,0.02,0.001,0.001,0.002,0.038,0.017,0.014,0.36,28,16,9,29.45,1184,1130,846,813,1192,521,454,28.5
0.156,0.28,1.24,0.011,0.006,0.02,0.01,0.02,0.001,0.001,0.002,0.031,0.016,0.014,0.37,144,18,9,19.42,1159,1099,883,795,1196,503,400,27.5
0.152,0.25,1.26,0.014,0.009,0.02,0.01,0.01,0.001,0.001,0.002,0.038,0.017,0.013,0.37,19,16,11,39.45,1177,1123,854,814,1192,514,400,28.0
0.151,0.25,1.24,0.012,0.007,0.02,0.01,0.01,0.002,0.001,0.002,0.034,0.018,0.012,0.37,87,16,9,29.65,1181,1127,858,807,1200,529,478,27.5
0.151,0.25,1.24,0.012,0.007,0.02,0.01,0.01,0.002,0.001,0.002,0.034,0.018,0.012,0.37,43,16,9,29.65,1172,1120,864,816,1206,561,467,26.5
0.15,0.27,1.24,0.013,0.001,0.02,0.01,0.02,0.001,0.001,0.002,0.031,0.016,0.013,0.36,37,18,9,28.45,1181,1128,873,817,1202,550,428,29.5
0.15,0.27,1.24,0.013,0.001,0.02,0.01,0.02,0.001,0.001,0.002,0.031,0.016,0.013,0.36,36,16,7,28.42,1180,1128,879,831,1199,535,423,29.5
0.15,0.27,1.24,0.013,0.001,0.02,0.01,0.02,0.001,0.001,0.002,0.031,0.016,0.013,0.36,40,16,7,28.42,1184,1131,874,829,1212,546,425,27.5
0.151,0.28,1.25,0.015,0.003,0.02,0.01,0.01,0.002,0.002,0.002,0.029,0.018,0.013,0.38,20,14,9,35.65,1160,1113,862,834,1183,542,459,27.0
0.151,0.26,1.24,0.011,0.004,0.02,0.01,0.02,0.001,0.001,0.002,0.034,0.015,0.011,0.38,415,14,9,24.45,1176,1121,855,803,1198,559,454,28.0
0.156,0.25,1.26,0.017,0.007,0.02,0.01,0.01,0.002,0.002,0.002,0.033,0.02,0.011,0.37,20,14,7,15.4,1165,1114,878,818,1194,541,436,26.5
0.158,0.23,1.24,0.014,0.01,0.02,0.01,0.02,0.002,0.001,0.003,0.039,0.017,0.013,0.37,592,18,11,20.505000000000003,1177,1129,885,855,1189,548,399,26.5
0.151,0.28,1.24,0.011,0.007,0.02,0.01,0.03,0.002,0.001,0.003,0.042,0.018,0.013,0.35,542,14,9,35.65,1163,1113,863,826,1195,541,458,27.5
0.151,0.25,1.23,0.012,0.007,0.02,0.01,0.01,0.002,0.002,0.003,0.03,0.016,0.015,0.36,39,14,7,15.6,1163,1113,886,817,1195,533,456,27.0
0.151,0.25,1.23,0.012,0.007,0.02,0.01,0.01,0.002,0.002,0.003,0.03,0.016,0.015,0.36,28,14,7,13.68,1144,1094,886,805,1190,539,464,27.5
0.147,0.26,1.26,0.012,0.007,0.02,0.01,0.01,0.001,0.002,0.003,0.029,0.013,0.012,0.36,294,14,7,11.68,1143,1093,918,805,1190,550,457,26.5
0.143,0.27,1.24,0.015,0.005,0.02,0.01,0.01,0.001,0.002,0.003,0.04,0.021,0.014,0.36,331,14,7,11.68,1161,1109,915,801,1194,526,442,27.0
0.148,0.3,1.24,0.011,0.004,0.02,0.01,0.01,0.001,0.002,0.003,0.027,0.015,0.013,0.38,299,14,7,11.68,1154,1102,915,806,1186,514,444,29.0
0.149,0.26,1.25,0.015,0.006,0.02,0.01,0.02,0.001,0.002,0.003,0.029,0.017,0.013,0.36,625,14,7,15.57,1141,1089,891,808,1191,525,459,27.5
0.15,0.26,1.29,0.012,0.004,0.02,0.01,0.02,0.001,0.002,0.003,0.026,0.016,0.015,0.37,617,14,7,15.57,1160,1106,890,804,1196,513,431,27.0
0.15,0.26,1.29,0.012,0.004,0.02,0.01,0.02,0.001,0.002,0.003,0.026,0.016,0.015,0.37,605,14,7,15.57,1138,1087,888,811,1192,541,462,27.0
0.145,0.26,1.23,0.017,0.011,0.02,0.01,0.01,0.001,0.001,0.003,0.035,0.016,0.011,0.36,617,14,7,15.57,1142,1091,889,807,1187,513,434,27.5
0.153,0.26,1.21,0.014,0.002,0.02,0.01,0.01,0.001,0.001,0.003,0.029,0.014,0.013,0.36,84,14,7,24.57,1159,1110,866,827,1184,518,432,29.5
0.142,0.27,1.27,0.012,0.004,0.02,0.01,0.01,0.001,0.001,0.003,0.026,0.016,0.014,0.36,36,14,7,13.66,1165,1109,892,792,1185,518,430,27.0
0.142,0.27,1.27,0.012,0.004,0.02,0.01,0.01,0.001,0.001,0.003,0.026,0.016,0.014,0.36,52,14,7,17.55,1147,1095,869,807,1184,570,470,27.5
0.15,0.26,1.22,0.014,0.004,0.02,0.01,0.01,0.001,0.002,0.003,0.031,0.014,0.013,0.36,73,14,7,24.55,1151,1097,867,818,1185,534,464,28.0
0.151,0.27,1.26,0.016,0.003,0.02,0.01,0.01,0.001,0.002,0.003,0.03,0.018,0.013,0.37,100,12,7,15.15,1147,1095,898,803,1178,543,420,27.5
0.157,0.27,1.24,0.016,0.005,0.02,0.01,0.01,0.001,0.002,0.003,0.038,0.02,0.014,0.37,317,14,7,11.75,1167,1103,896,818,1198,533,443,27.0
0.155,0.26,1.22,0.018,0.007,0.02,0.01,0.02,0.001,0.002,0.003,0.037,0.019,0.012,0.36,345,14,7,11.7,1157,1096,896,818,1186,520,432,27.5
0.143,0.31,1.29,0.014,0.006,0.02,0.01,0.01,0.002,0.002,0.003,0.034,0.017,0.013,0.36,280,14,7,11.44,1166,1106,893,818,1209,529,451,27.0
0.144,0.29,1.26,0.013,0.008,0.02,0.01,0.01,0.001,0.002,0.003,0.042,0.018,0.014,0.36,553,14,7,9.59,1183,1130,962,810,1210,500,394,28.0
0.149,0.26,1.26,0.012,0.007,0.02,0.01,0.01,0.002,0.002,0.003,0.034,0.017,0.012,0.37,555,14,7,9.59,1169,1115,959,805,1212,502,404,28.0
0.147,0.26,1.25,0.018,0.006,0.02,0.01,0.02,0.001,0.002,0.003,0.03,0.017,0.012,0.36,548,14,7,9.59,1187,1131,878,807,1217,507,401,29.0
0.148,0.25,1.25,0.014,0.005,0.02,0.01,0.02,0.001,0.002,0.002,0.032,0.017,0.015,0.36,595,16,9,47.15,1168,1118,857,831,1198,545,429,27.0
0.151,0.28,1.24,0.014,0.008,0.02,0.01,0.01,0.001,0.002,0.003,0.034,0.017,0.013,0.36,597,16,9,47.15,1155,1105,844,821,1195,539,410,27.0
0.156,0.28,1.24,0.011,0.006,0.02,0.01,0.02,0.001,0.001,0.002,0.031,0.016,0.014,0.37,149,18,9,15.4,1172,1118,936,808,1201,510,396,26.5
0.147,0.27,1.25,0.012,0.005,0.02,0.01,0.01,0.002,0.002,0.002,0.038,0.018,0.013,0.36,609,16,9,40.15,1187,1137,872,847,1199,526,440,28.0
0.147,0.27,1.25,0.012,0.005,0.02,0.01,0.01,0.002,0.002,0.002,0.038,0.018,0.013,0.36,613,16,9,40.15,1163,1116,873,847,1181,534,443,28.5
0.14,0.3,1.24,0.013,0.011,0.02,0.01,0.01,0.001,0.002,0.003,0.034,0.016,0.014,0.37,28,14,9,27.65,1163,1111,862,813,1196,539,466,26.5
0.152,0.25,1.24,0.013,0.005,0.02,0.01,0.01,0.002,0.002,0.002,0.03,0.017,0.013,0.36,54,16,9,29.0,1174,1120,862,804,1197,529,494,25.5
0.152,0.25,1.24,0.013,0.005,0.02,0.01,0.01,0.002,0.002,0.002,0.03,0.017,0.013,0.36,53,16,9,28.7,1170,1115,847,792,1191,547,471,27.5
0.151,0.25,1.24,0.012,0.007,0.02,0.01,0.01,0.002,0.001,0.002,0.034,0.018,0.012,0.37,33,16,9,29.6,1165,1113,859,804,1195,553,467,27.5
0.151,0.25,1.24,0.012,0.007,0.02,0.01,0.01,0.002,0.001,0.002,0.034,0.018,0.012,0.37,54,16,9,29.3,1170,1117,851,798,1193,563,463,27.5
0.162,0.24,1.28,0.013,0.004,0.02,0.01,0.01,0.003,0.002,0.003,0.031,0.019,0.012,0.38,65,16,9,29.3,1165,1111,845,793,1189,550,467,26.0
0.151,0.28,1.24,0.012,0.003,0.02,0.01,0.01,0.002,0.001,0.002,0.028,0.018,0.011,0.38,20,14,7,9.5,1165,1114,878,812,1197,525,448,26.0
0.151,0.25,1.26,0.016,0.009,0.02,0.01,0.02,0.001,0.002,0.002,0.037,0.018,0.013,0.37,20,16,9,35.66,1176,1124,847,823,1197,558,449,29.0
0.148,0.24,1.23,0.015,0.004,0.02,0.01,0.02,0.002,0.002,0.002,0.031,0.016,0.011,0.36,20,18,9,17.5,1163,1106,912,814,1176,503,383,27.5
0.156,0.25,1.26,0.017,0.007,0.02,0.01,0.01,0.002,0.002,0.002,0.033,0.02,0.011,0.37,20,14,7,7.7,1165,1114,878,820,1197,551,423,26.5
0.151,0.27,1.26,0.016,0.003,0.02,0.01,0.01,0.001,0.002,0.003,0.03,0.018,0.013,0.37,432,14,7,15.75,1154,1104,913,821,1185,522,404,30.5
0.151,0.27,1.26,0.016,0.003,0.02,0.01,0.01,0.001,0.002,0.003,0.03,0.018,0.013,0.37,443,14,7,11.5,1175,1114,944,780,1211,536,417,29.5
0.151,0.27,1.26,0.016,0.003,0.02,0.01,0.01,0.001,0.002,0.003,0.03,0.018,0.013,0.37,548,14,9,19.45,1174,1119,878,804,1214,497,381,27.5
0.151,0.27,1.26,0.016,0.003,0.02,0.01,0.01,0.001,0.002,0.003,0.03,0.018,0.013,0.37,444,12,7,15.6,1178,1126,926,837,1199,498,375,29.0
0.147,0.28,1.29,0.014,0.006,0.02,0.01,0.02,0.003,0.002,0.003,0.031,0.018,0.012,0.37,556,14,7,29.65,1140,1093,850,817,1171,525,425,28.0
0.158,0.23,1.24,0.014,0.01,0.02,0.01,0.02,0.002,0.001,0.003,0.039,0.017,0.013,0.37,20,16,9,20.505000000000003,1169,1123,879,861,1186,542,410,28.5
0.152,0.25,1.25,0.013,0.006,0.02,0.01,0.02,0.002,0.001,0.002,0.03,0.015,0.014,0.37,572,16,9,44.6,1152,1104,859,830,1195,513,362,28.0
0.149,0.29,1.23,0.014,0.008,0.02,0.01,0.02,0.003,0.002,0.002,0.037,0.018,0.013,0.37,562,16,9,40.15,1153,1102,852,826,1201,542,450,28.0
0.152,0.25,1.24,0.014,0.011,0.02,0.01,0.02,0.002,0.001,0.002,0.036,0.02,0.012,0.37,20,14,7,15.58,1183,1125,897,808,1197,511,404,28.0
0.152,0.27,1.24,0.012,0.006,0.02,0.01,0.02,0.003,0.001,0.002,0.033,0.015,0.013,0.37,20,14,5,10.02,1200,1147,953,856,1197,572,503,28.5
0.155,0.3,1.27,0.012,0.011,0.02,0.01,0.02,0.003,0.001,0.004,0.037,0.014,0.014,0.38,525,14,7,13.6,1187,1136,916,831,1212,518,415,26.5
0.155,0.3,1.27,0.012,0.011,0.02,0.01,0.02,0.003,0.001,0.004,0.037,0.014,0.014,0.38,524,14,7,14.4,1171,1120,897,828,1208,534,418,28.0
0.155,0.3,1.27,0.012,0.011,0.02,0.01,0.02,0.003,0.001,0.004,0.037,0.014,0.014,0.38,516,12,7,14.75,1170,1122,897,824,1208,522,406,29.0
0.151,0.3,1.23,0.009,0.006,0.02,0.01,0.02,0.002,0.001,0.003,0.038,0.017,0.012,0.37,520,12,7,24.5,1176,1124,847,811,1203,544,440,25.5
0.151,0.3,1.23,0.009,0.006,0.02,0.01,0.02,0.002,0.001,0.003,0.038,0.017,0.012,0.37,503,14,9,15.45,1139,1086,898,771,1187,529,420,27.0
0.155,0.3,1.27,0.012,0.011,0.02,0.01,0.02,0.003,0.001,0.004,0.037,0.014,0.014,0.38,439,14,7,14.45,1134,1089,899,820,1184,516,397,26.5
0.153,0.23,1.24,0.011,0.01,0.02,0.01,0.02,0.002,0.001,0.002,0.035,0.016,0.011,0.37,535,14,7,37.35,1165,1114,878,818,1208,533,406,27.5
0.149,0.26,1.26,0.011,0.005,0.02,0.01,0.03,0.002,0.001,0.004,0.033,0.017,0.016,0.37,561,14,7,11.64,1155,1094,885,818,1191,533,456,27.0
0.149,0.28,1.24,0.012,0.006,0.02,0.01,0.03,0.002,0.001,0.004,0.04,0.016,0.013,0.37,558,14,7,11.65,1165,1114,878,818,1209,529,437,27.5
0.144,0.25,1.28,0.012,0.007,0.02,0.01,0.01,0.001,0.001,0.002,0.038,0.015,0.013,0.36,561,14,9,31.42,1186,1132,857,820,1202,532,444,29.0
0.138,0.25,1.24,0.011,0.002,0.02,0.01,0.01,0.002,0.001,0.002,0.034,0.017,0.013,0.37,556,14,9,28.45,1175,1121,852,802,1190,539,448,28.0
0.15,0.3,1.24,0.014,0.004,0.02,0.01,0.02,0.002,0.001,0.002,0.032,0.017,0.012,0.36,20,18,11,20.505000000000003,1192,1137,860,821,1207,523,418,28.5
0.15,0.28,1.24,0.014,0.008,0.02,0.01,0.03,0.002,0.001,0.003,0.026,0.016,0.014,0.37,560,14,7,19.65,1164,1106,852,779,1181,537,428,27.0
0.153,0.27,1.24,0.017,0.003,0.02,0.01,0.02,0.004,0.002,0.003,0.036,0.018,0.014,0.37,20,16,7,15.65,1170,1117,920,824,1197,518,420,28.0
0.148,0.25,1.27,0.01,0.006,0.02,0.01,0.02,0.001,0.001,0.002,0.03,0.018,0.013,0.36,591,16,9,44.56,1181,1127,837,811,1203,517,375,28.0
0.148,0.25,1.27,0.01,0.006,0.02,0.01,0.02,0.001,0.001,0.002,0.03,0.018,0.013,0.36,567,16,9,44.56,1176,1120,814,796,1192,514,377,28.0
0.156,0.25,1.26,0.017,0.007,0.02,0.01,0.01,0.002,0.002,0.002,0.033,0.02,0.011,0.37,20,12,7,17.6,1150,1103,871,826,1191,516,426,28.5
0.149,0.27,1.24,0.014,0.007,0.02,0.01,0.04,0.002,0.001,0.003,0.04,0.017,0.013,0.37,589,14,7,11.47,1171,1117,920,805,1203,533,430,27.5
0.154,0.23,1.24,0.015,0.008,0.02,0.01,0.01,0.002,0.002,0.002,0.037,0.021,0.012,0.37,20,12,7,7.64,1165,1114,878,848,1197,548,420,27.5
0.153,0.26,1.23,0.013,0.005,0.02,0.01,0.02,0.002,0.001,0.002,0.034,0.016,0.012,0.36,517,14,7,15.65,1176,1118,892,790,1195,529,437,29.5
0.15,0.26,1.29,0.015,0.005,0.02,0.01,0.02,0.002,0.001,0.002,0.035,0.017,0.013,0.37,565,14,7,24.6,1158,1110,866,831,1192,568,454,27.5
0.149,0.29,1.24,0.012,0.005,0.02,0.01,0.02,0.002,0.002,0.003,0.031,0.016,0.013,0.37,20,16,11,20.505000000000003,1178,1130,885,855,1193,576,429,28.0
0.149,0.29,1.23,0.014,0.008,0.02,0.01,0.02,0.003,0.002,0.002,0.037,0.018,0.013,0.37,562,16,9,40.15,1181,1129,848,822,1198,536,467,27.0
0.149,0.29,1.23,0.014,0.008,0.02,0.01,0.02,0.003,0.002,0.002,0.037,0.018,0.013,0.37,571,12,7,42.15,1164,1116,838,830,1198,535,418,28.0
0.149,0.29,1.24,0.012,0.005,0.02,0.01,0.02,0.002,0.002,0.003,0.031,0.016,0.013,0.37,20,16,11,20.505000000000003,1181,1132,881,853,1192,570,436,28.5
0.154,0.3,1.23,0.013,0.006,0.02,0.01,0.02,0.004,0.001,0.003,0.033,0.017,0.015,0.37,20,12,7,13.7,1165,1114,879,804,1197,519,420,29.5
0.154,0.3,1.23,0.013,0.006,0.02,0.01,0.02,0.004,0.001,0.003,0.033,0.017,0.015,0.37,20,12,7,11.7,1165,1114,897,815,1197,527,427,27.5
0.154,0.28,1.29,0.014,0.006,0.02,0.01,0.02,0.002,0.002,0.003,0.037,0.016,0.013,0.38,536,12,7,11.64,1180,1115,868,818,1202,513,454,28.5
0.149,0.26,1.26,0.011,0.005,0.02,0.01,0.03,0.002,0.001,0.004,0.033,0.017,0.016,0.37,525,12,7,15.57,1180,1121,886,795,1208,509,438,29.0
0.154,0.28,1.29,0.014,0.006,0.02,0.01,0.02,0.002,0.002,0.003,0.037,0.016,0.013,0.38,553,12,7,11.64,1169,1106,869,818,1193,536,440,28.0
0.149,0.28,1.24,0.012,0.006,0.02,0.01,0.03,0.002,0.001,0.004,0.04,0.016,0.013,0.37,549,12,7,11.62,1173,1115,868,777,1198,502,413,28.5
0.149,0.28,1.24,0.012,0.006,0.02,0.01,0.03,0.002,0.001,0.004,0.04,0.016,0.013,0.37,509,14,7,11.47,1180,1126,924,813,1208,520,421,28.5
0.151,0.3,1.23,0.012,0.002,0.02,0.01,0.02,0.002,0.001,0.002,0.037,0.016,0.01,0.38,20,14,7,19.75,1147,1096,846,796,1197,546,450,29.0
0.151,0.3,1.23,0.012,0.002,0.02,0.01,0.02,0.002,0.001,0.002,0.037,0.016,0.01,0.38,20,14,7,21.85,1164,1113,858,819,1177,555,484,27.5
0.147,0.26,1.24,0.016,0.006,0.02,0.01,0.01,0.002,0.002,0.002,0.039,0.018,0.012,0.36,585,16,9,39.4,1164,1117,872,846,1195,517,376,28.0
0.153,0.23,1.24,0.015,0.004,0.02,0.01,0.02,0.002,0.001,0.002,0.033,0.012,0.011,0.37,553,14,7,19.45,1166,1116,864,818,1182,528,399,26.5
0.143,0.29,1.24,0.015,0.005,0.02,0.01,0.02,0.002,0.001,0.003,0.04,0.014,0.013,0.38,20,14,11,20.505000000000003,1166,1116,865,833,1184,542,410,26.5
0.153,0.26,1.23,0.013,0.005,0.02,0.01,0.02,0.002,0.001,0.002,0.034,0.016,0.012,0.36,542,14,7,15.65,1170,1111,896,789,1193,506,418,27.5
0.153,0.26,1.23,0.013,0.005,0.02,0.01,0.02,0.002,0.001,0.002,0.034,0.016,0.012,0.36,558,16,7,15.65,1170,1113,893,792,1192,538,469,27.5
0.151,0.23,1.23,0.01,0.008,0.02,0.01,0.02,0.002,0.002,0.003,0.04,0.021,0.012,0.38,565,14,7,15.65,1164,1108,898,795,1212,539,440,27.0
0.149,0.27,1.3,0.011,0.008,0.02,0.01,0.02,0.002,0.001,0.002,0.036,0.019,0.013,0.37,574,14,7,38.15,1151,1106,857,847,1198,552,454,30.5
0.149,0.27,1.3,0.011,0.008,0.02,0.01,0.02,0.002,0.001,0.002,0.036,0.019,0.013,0.37,575,14,7,38.15,1141,1096,856,844,1200,566,479,26.5
0.15,0.3,1.24,0.014,0.004,0.02,0.01,0.02,0.002,0.001,0.002,0.032,0.017,0.012,0.36,20,18,11,20.505000000000003,1191,1136,855,818,1205,508,385,28.0
0.152,0.23,1.24,0.014,0.005,0.02,0.01,0.01,0.003,0.002,0.002,0.029,0.014,0.013,0.37,20,16,9,20.505000000000003,1175,1129,880,863,1186,529,481,27.5
0.153,0.23,1.24,0.011,0.01,0.02,0.01,0.02,0.002,0.001,0.002,0.035,0.016,0.011,0.37,546,16,11,20.505000000000003,1177,1123,861,821,1198,496,402,28.0
0.157,0.26,1.25,0.011,0.009,0.02,0.01,0.02,0.004,0.002,0.003,0.04,0.019,0.011,0.38,564,14,7,24.91,1164,1113,873,824,1192,533,433,29.0
0.157,0.26,1.25,0.011,0.009,0.02,0.01,0.02,0.004,0.002,0.003,0.04,0.019,0.011,0.38,563,14,7,24.01,1172,1121,874,826,1195,530,428,29.0
0.157,0.26,1.25,0.011,0.009,0.02,0.01,0.02,0.004,0.002,0.003,0.04,0.019,0.011,0.38,586,14,7,23.11,1172,1119,868,823,1193,529,429,26.0
0.142,0.27,1.24,0.009,0.006,0.02,0.01,0.02,0.002,0.001,0.002,0.037,0.016,0.016,0.38,568,16,9,26.7,1159,1104,839,775,1192,548,481,27.5
0.157,0.26,1.25,0.011,0.009,0.02,0.01,0.02,0.004,0.002,0.003,0.04,0.019,0.011,0.38,558,14,7,22.21,1170,1117,864,819,1194,530,423,30.0
0.142,0.27,1.24,0.009,0.006,0.02,0.01,0.02,0.002,0.001,0.002,0.037,0.016,0.016,0.38,562,16,9,32.1,1174,1121,857,811,1193,542,461,27.5
0.142,0.27,1.24,0.009,0.006,0.02,0.01,0.02,0.002,0.001,0.002,0.037,0.016,0.016,0.38,552,16,9,35.35,1174,1119,844,806,1194,539,461,28.0
0.153,0.26,1.26,0.014,0.008,0.02,0.01,0.03,0.002,0.001,0.003,0.033,0.018,0.015,0.37,20,16,9,35.66,1181,1132,872,840,1198,511,400,27.5
0.159,0.26,1.24,0.017,0.008,0.02,0.01,0.03,0.002,0.002,0.004,0.037,0.019,0.012,0.38,20,16,7,30.52,1153,1106,856,838,1189,521,399,27.0
0.159,0.26,1.24,0.017,0.008,0.02,0.01,0.03,0.002,0.002,0.004,0.037,0.019,0.012,0.38,20,14,7,30.32,1173,1123,857,828,1201,518,397,26.0
0.151,0.26,1.25,0.016,0.005,0.02,0.01,0.02,0.002,0.002,0.004,0.033,0.017,0.017,0.37,48,14,7,39.45,1179,1127,888,814,1186,527,397,25.5
0.151,0.3,1.25,0.017,0.008,0.02,0.01,0.03,0.003,0.002,0.004,0.034,0.016,0.017,0.35,573,14,7,11.7,1195,1127,861,818,1219,562,463,29.5
0.156,0.26,1.24,0.013,0.005,0.02,0.01,0.02,0.002,0.002,0.004,0.03,0.017,0.013,0.37,355,18,11,20.505000000000003,1192,1140,882,850,1210,529,459,28.0
0.15,0.24,1.28,0.011,0.007,0.02,0.01,0.03,0.002,0.001,0.003,0.034,0.016,0.013,0.37,80,14,7,11.44,1185,1128,929,802,1215,511,411,26.0
0.149,0.28,1.24,0.012,0.002,0.02,0.01,0.02,0.001,0.001,0.002,0.037,0.016,0.014,0.36,20,16,9,29.36,1179,1127,892,826,1211,544,489,29.5
0.152,0.23,1.24,0.014,0.005,0.02,0.01,0.01,0.003,0.002,0.002,0.029,0.014,0.013,0.37,20,18,11,20.505000000000003,1178,1127,855,833,1192,507,367,28.0
0.151,0.23,1.23,0.01,0.008,0.02,0.01,0.02,0.002,0.002,0.003,0.04,0.021,0.012,0.38,539,14,7,15.65,1170,1113,895,793,1197,508,408,27.5
0.152,0.24,1.23,0.014,0.007,0.02,0.01,0.02,0.002,0.002,0.002,0.034,0.018,0.012,0.36,545,16,7,13.75,1187,1125,902,786,1224,503,402,27.5
0.155,0.24,1.23,0.015,0.004,0.02,0.01,0.01,0.002,0.002,0.002,0.031,0.02,0.012,0.37,20,18,11,20.505000000000003,1176,1123,855,817,1186,546,412,28.0
0.155,0.24,1.23,0.015,0.004,0.02,0.01,0.01,0.002,0.002,0.002,0.031,0.02,0.012,0.37,20,18,11,20.505000000000003,1172,1120,860,816,1188,554,426,27.0
0.15,0.3,1.24,0.014,0.004,0.02,0.01,0.02,0.002,0.001,0.002,0.032,0.017,0.012,0.36,20,14,7,20.505000000000003,1165,1114,878,818,1185,517,373,26.5
0.152,0.29,1.25,0.013,0.004,0.02,0.01,0.02,0.002,0.002,0.002,0.035,0.019,0.011,0.37,20,16,9,20.505000000000003,1165,1117,859,840,1199,515,368,29.0
0.152,0.29,1.25,0.013,0.004,0.02,0.01,0.02,0.002,0.002,0.002,0.035,0.019,0.011,0.37,20,16,9,20.505000000000003,1184,1134,863,843,1199,538,399,28.5
0.152,0.29,1.25,0.013,0.004,0.02,0.01,0.02,0.002,0.002,0.002,0.035,0.019,0.011,0.37,20,16,9,20.505000000000003,1178,1128,852,837,1194,517,394,28.0
0.152,0.25,1.25,0.013,0.006,0.02,0.01,0.02,0.002,0.001,0.002,0.03,0.015,0.014,0.37,590,16,9,44.55,1174,1123,856,828,1201,534,393,25.5
0.149,0.27,1.3,0.011,0.008,0.02,0.01,0.02,0.002,0.001,0.002,0.036,0.019,0.013,0.37,566,16,9,44.6,1158,1109,859,829,1197,547,414,29.5
0.152,0.23,1.23,0.014,0.009,0.02,0.01,0.02,0.004,0.001,0.002,0.026,0.015,0.011,0.37,558,14,9,23.45,1166,1118,887,826,1199,521,403,27.5
0.144,0.23,1.28,0.013,0.003,0.02,0.01,0.02,0.002,0.002,0.002,0.027,0.014,0.014,0.36,20,16,9,45.65,1206,1114,884,847,1224,499,397,25.5
0.153,0.23,1.24,0.011,0.01,0.02,0.01,0.02,0.002,0.001,0.002,0.035,0.016,0.011,0.37,20,14,9,44.6,1185,1132,860,835,1199,503,391,30.0
0.156,0.26,1.24,0.013,0.005,0.02,0.01,0.02,0.002,0.002,0.004,0.03,0.017,0.013,0.37,341,18,11,20.505000000000003,1183,1132,877,840,1190,555,405,26.0
0.156,0.26,1.24,0.013,0.005,0.02,0.01,0.02,0.002,0.002,0.004,0.03,0.017,0.013,0.37,362,18,11,20.505000000000003,1186,1134,875,837,1194,535,400,27.0
0.152,0.27,1.24,0.012,0.006,0.02,0.01,0.02,0.003,0.001,0.002,0.033,0.015,0.013,0.37,20,14,5,9.64,1195,1143,946,861,1197,532,435,28.5
0.152,0.27,1.24,0.012,0.006,0.02,0.01,0.02,0.003,0.001,0.002,0.033,0.015,0.013,0.37,20,14,5,7.84,1165,1114,878,818,1197,504,380,29.5
0.151,0.3,1.24,0.01,0.003,0.02,0.01,0.01,0.001,0.001,0.002,0.039,0.018,0.012,0.38,523,14,7,15.54,1159,1105,888,810,1196,544,455,26.5
0.151,0.3,1.24,0.01,0.003,0.02,0.01,0.01,0.001,0.001,0.002,0.039,0.018,0.012,0.38,548,12,7,19.6,1148,1099,850,811,1200,532,435,28.5
0.151,0.3,1.24,0.01,0.003,0.02,0.01,0.01,0.001,0.001,0.002,0.039,0.018,0.012,0.38,564,12,7,21.6,1146,1101,866,836,1197,551,446,28.0
0.151,0.3,1.23,0.012,0.002,0.02,0.01,0.02,0.002,0.001,0.002,0.037,0.016,0.01,0.38,20,14,7,21.7,1163,1112,856,823,1184,529,420,25.5
0.146,0.29,1.24,0.013,0.006,0.02,0.01,0.01,0.002,0.002,0.003,0.034,0.017,0.013,0.37,541,14,7,20.01,1168,1115,846,805,1190,535,435,26.5
0.163,0.29,1.26,0.014,0.001,0.02,0.01,0.02,0.002,0.002,0.002,0.023,0.02,0.012,0.38,561,16,7,15.45,1164,1112,903,819,1194,547,447,25.5
0.153,0.23,1.24,0.015,0.004,0.02,0.01,0.02,0.002,0.001,0.002,0.033,0.012,0.011,0.37,544,16,7,15.45,1165,1115,903,822,1187,522,396,26.0
0.153,0.23,1.24,0.015,0.004,0.02,0.01,0.02,0.002,0.001,0.002,0.033,0.012,0.011,0.37,553,14,7,19.45,1146,1097,864,811,1200,519,412,26.0
0.157,0.26,1.25,0.011,0.009,0.02,0.01,0.02,0.004,0.002,0.003,0.04,0.019,0.011,0.38,574,14,7,26.0,1170,1121,866,837,1194,534,432,28.0
0.157,0.26,1.25,0.011,0.009,0.02,0.01,0.02,0.004,0.002,0.003,0.04,0.019,0.011,0.38,567,14,7,25.56,1165,1116,866,838,1196,529,422,29.0
0.157,0.26,1.25,0.011,0.009,0.02,0.01,0.02,0.004,0.002,0.003,0.04,0.019,0.011,0.38,559,14,7,27.8,1148,1102,866,835,1200,533,419,29.5
0.157,0.26,1.25,0.011,0.009,0.02,0.01,0.02,0.004,0.002,0.003,0.04,0.019,0.011,0.38,582,14,7,27.5,1139,1095,862,833,1196,528,424,29.5
0.157,0.26,1.25,0.011,0.009,0.02,0.01,0.02,0.004,0.002,0.003,0.04,0.019,0.011,0.38,573,14,7,27.2,1183,1132,863,834,1201,525,447,28.5
0.157,0.26,1.25,0.011,0.009,0.02,0.01,0.02,0.004,0.002,0.003,0.04,0.019,0.011,0.38,569,14,7,13.41,1170,1113,920,800,1191,533,419,27.5
0.142,0.27,1.24,0.009,0.006,0.02,0.01,0.02,0.002,0.001,0.002,0.037,0.016,0.016,0.38,565,14,7,20.31,1177,1125,875,825,1194,547,463,28.0
0.142,0.27,1.24,0.009,0.006,0.02,0.01,0.02,0.002,0.001,0.002,0.037,0.016,0.016,0.38,558,14,7,21.25,1179,1126,866,823,1194,541,484,28.5
0.157,0.26,1.25,0.011,0.009,0.02,0.01,0.02,0.004,0.002,0.003,0.04,0.019,0.011,0.38,573,14,7,26.8,1168,1119,865,835,1193,533,440,27.5
0.157,0.26,1.25,0.011,0.009,0.02,0.01,0.02,0.004,0.002,0.003,0.04,0.019,0.011,0.38,581,14,7,26.4,1176,1126,863,836,1199,509,402,26.5
0.142,0.27,1.24,0.009,0.006,0.02,0.01,0.02,0.002,0.001,0.002,0.037,0.016,0.016,0.38,572,16,9,27.9,1175,1121,847,793,1192,515,433,27.5
0.157,0.25,1.24,0.015,0.009,0.02,0.01,0.03,0.003,0.002,0.004,0.037,0.016,0.013,0.37,354,18,11,20.505000000000003,1186,1135,874,842,1195,540,400,26.5
0.155,0.24,1.24,0.012,0.01,0.02,0.01,0.03,0.002,0.002,0.004,0.031,0.015,0.011,0.37,548,12,7,25.65,1165,1114,855,825,1224,521,420,26.5
0.161,0.21,1.24,0.013,0.008,0.02,0.01,0.02,0.002,0.002,0.003,0.032,0.012,0.011,0.38,471,14,7,11.85,1183,1127,904,806,1216,504,396,26.5
0.157,0.26,1.25,0.013,0.006,0.02,0.01,0.02,0.001,0.002,0.002,0.04,0.02,0.011,0.37,559,12,7,13.75,1170,1113,896,791,1193,536,436,30.0
0.153,0.23,1.23,0.016,0.008,0.02,0.01,0.02,0.001,0.001,0.003,0.035,0.016,0.011,0.36,20,14,7,11.64,1143,1088,919,782,1196,499,424,29.0
0.153,0.23,1.23,0.016,0.008,0.02,0.01,0.02,0.001,0.001,0.003,0.035,0.016,0.011,0.36,20,14,7,9.64,1196,1132,950,775,1197,510,406,28.5
0.153,0.23,1.23,0.016,0.008,0.02,0.01,0.02,0.001,0.001,0.003,0.035,0.016,0.011,0.36,20,14,7,9.64,1191,1130,964,790,1197,539,432,25.5
0.145,0.29,1.24,0.012,0.005,0.02,0.01,0.02,0.003,0.002,0.002,0.037,0.017,0.013,0.37,352,18,11,20.505000000000003,1193,1137,850,827,1201,561,420,28.5
0.156,0.25,1.26,0.017,0.007,0.02,0.01,0.01,0.002,0.002,0.002,0.033,0.02,0.011,0.37,20,16,9,19.56,1162,1092,878,818,1190,529,480,28.0
0.143,0.29,1.24,0.015,0.005,0.02,0.01,0.02,0.002,0.001,0.003,0.04,0.014,0.013,0.38,20,14,11,20.505000000000003,1149,1103,877,843,1184,557,434,27.5
0.151,0.23,1.28,0.014,0.007,0.02,0.01,0.02,0.003,0.001,0.002,0.031,0.017,0.014,0.36,622,14,9,35.5,1175,1120,833,808,1185,527,451,27.5
0.151,0.23,1.28,0.014,0.007,0.02,0.01,0.02,0.003,0.001,0.002,0.031,0.017,0.014,0.36,618,14,9,39.7,1173,1120,834,814,1188,526,414,26.0
0.15,0.26,1.29,0.015,0.005,0.02,0.01,0.02,0.002,0.001,0.002,0.035,0.017,0.013,0.37,400,14,7,24.6,1176,1123,857,817,1194,529,484,26.5
0.142,0.27,1.24,0.009,0.006,0.02,0.01,0.02,0.002,0.001,0.002,0.037,0.016,0.016,0.38,543,14,7,39.05,1159,1112,861,842,1196,541,475,27.5
0.142,0.27,1.3,0.013,0.008,0.02,0.01,0.03,0.003,0.002,0.003,0.028,0.016,0.013,0.37,66,12,7,15.65,1169,1115,906,813,1205,522,419,28.0
0.142,0.27,1.3,0.013,0.008,0.02,0.01,0.03,0.003,0.002,0.003,0.028,0.016,0.013,0.37,65,12,7,15.5,1185,1130,893,818,1208,507,386,27.5
0.151,0.3,1.24,0.01,0.003,0.02,0.01,0.01,0.001,0.001,0.002,0.039,0.018,0.012,0.38,571,14,7,24.6,1151,1098,859,799,1199,548,463,29.0
0.154,0.23,1.24,0.013,0.007,0.02,0.01,0.02,0.001,0.001,0.002,0.031,0.013,0.014,0.37,606,12,7,35.62,1168,1120,858,843,1210,544,457,29.5
0.151,0.25,1.26,0.016,0.009,0.02,0.01,0.02,0.001,0.002,0.002,0.037,0.018,0.013,0.37,604,12,7,35.62,1186,1134,850,838,1206,537,430,29.5
0.15,0.27,1.25,0.013,0.01,0.02,0.01,0.02,0.001,0.001,0.002,0.033,0.016,0.012,0.36,561,12,7,29.6,1186,1134,859,832,1203,548,443,28.5
0.152,0.24,1.24,0.014,0.005,0.02,0.01,0.02,0.001,0.001,0.002,0.039,0.017,0.012,0.37,558,12,7,29.6,1184,1130,859,826,1204,555,464,27.5
0.152,0.24,1.24,0.014,0.005,0.02,0.01,0.02,0.001,0.001,0.002,0.039,0.017,0.012,0.37,563,14,7,27.55,1165,1114,878,818,1204,564,467,28.0
0.151,0.3,1.23,0.012,0.002,0.02,0.01,0.02,0.002,0.001,0.002,0.037,0.016,0.01,0.38,20,14,7,11.64,1131,1114,914,773,1196,498,404,26.5
0.156,0.25,1.23,0.015,0.008,0.02,0.01,0.02,0.002,0.002,0.002,0.03,0.017,0.012,0.37,20,16,9,47.57,1192,1140,864,840,1207,502,359,28.0
0.155,0.24,1.23,0.015,0.004,0.02,0.01,0.01,0.002,0.002,0.002,0.031,0.02,0.012,0.37,20,16,9,20.505000000000003,1180,1131,864,842,1214,493,354,28.5
0.144,0.24,1.24,0.014,0.01,0.02,0.01,0.01,0.004,0.001,0.002,0.036,0.016,0.012,0.36,20,16,9,39.67,1167,1119,865,838,1198,519,416,25.5
0.151,0.23,1.28,0.014,0.007,0.02,0.01,0.02,0.003,0.001,0.002,0.031,0.017,0.014,0.36,620,14,9,34.7,1170,1116,838,808,1187,532,444,29.0
0.153,0.25,1.24,0.013,0.004,0.02,0.01,0.02,0.003,0.002,0.002,0.032,0.017,0.013,0.37,20,16,11,20.505000000000003,1159,1110,866,828,1185,541,426,25.5
0.153,0.25,1.24,0.016,0.01,0.02,0.01,0.02,0.003,0.001,0.003,0.039,0.017,0.012,0.37,591,14,7,15.4,1171,1116,907,804,1203,515,409,27.0
0.149,0.25,1.24,0.018,0.008,0.02,0.01,0.02,0.003,0.002,0.002,0.034,0.016,0.016,0.37,577,16,9,20.505000000000003,1173,1124,864,841,1188,515,383,27.5
0.148,0.25,1.27,0.01,0.006,0.02,0.01,0.02,0.001,0.001,0.002,0.03,0.018,0.013,0.36,587,16,9,20.505000000000003,1175,1123,850,827,1190,534,382,26.5
0.148,0.29,1.25,0.015,0.004,0.02,0.01,0.03,0.004,0.001,0.003,0.036,0.019,0.012,0.37,581,14,7,13.55,1160,1100,895,780,1197,575,434,28.5
0.142,0.27,1.24,0.009,0.006,0.02,0.01,0.02,0.002,0.001,0.002,0.037,0.016,0.016,0.38,553,14,7,39.65,1166,1118,855,842,1194,539,444,28.0
0.16,0.27,1.24,0.011,0.009,0.02,0.01,0.01,0.002,0.002,0.003,0.03,0.016,0.013,0.37,563,14,7,35.05,1165,1114,878,818,1205,529,496,27.5
0.152,0.24,1.23,0.014,0.007,0.02,0.01,0.02,0.002,0.002,0.002,0.034,0.018,0.012,0.36,556,14,7,13.75,1181,1120,891,779,1216,537,448,27.5
0.156,0.3,1.27,0.01,0.005,0.02,0.01,0.02,0.002,0.001,0.002,0.03,0.016,0.014,0.38,20,12,5,7.83,1195,1144,878,862,1197,573,474,29.0
0.147,0.26,1.25,0.014,0.006,0.02,0.01,0.02,0.002,0.001,0.002,0.035,0.019,0.012,0.37,20,12,5,7.86,1191,1139,878,864,1197,563,467,29.0
0.154,0.3,1.23,0.013,0.006,0.02,0.01,0.02,0.004,0.001,0.003,0.033,0.017,0.015,0.37,20,12,7,7.71,1188,1107,878,782,1197,574,460,29.5
0.154,0.3,1.23,0.013,0.006,0.02,0.01,0.02,0.004,0.001,0.003,0.033,0.017,0.015,0.37,20,14,7,7.75,1165,1114,878,790,1197,569,478,29.5
0.156,0.3,1.27,0.01,0.005,0.02,0.01,0.02,0.002,0.001,0.002,0.03,0.016,0.014,0.38,20,14,7,7.75,1165,1114,878,799,1197,529,472,29.5
0.154,0.3,1.23,0.013,0.006,0.02,0.01,0.02,0.004,0.001,0.003,0.033,0.017,0.015,0.37,20,14,7,9.55,1165,1114,878,802,1197,552,444,29.5
0.151,0.29,1.24,0.015,0.007,0.02,0.01,0.03,0.002,0.001,0.004,0.03,0.013,0.011,0.37,235,14,7,15.54,1183,1130,927,832,1205,509,414,28.5
0.153,0.27,1.24,0.012,0.01,0.02,0.01,0.02,0.002,0.001,0.004,0.035,0.017,0.013,0.37,359,16,9,20.505000000000003,1173,1120,839,817,1181,558,422,28.5
0.144,0.29,1.24,0.016,0.009,0.02,0.01,0.03,0.002,0.002,0.003,0.021,0.016,0.013,0.37,406,16,9,20.505000000000003,1141,1097,853,835,1189,527,379,29.0
0.154,0.24,1.24,0.012,0.007,0.02,0.01,0.02,0.002,0.001,0.004,0.037,0.016,0.013,0.37,408,18,11,20.505000000000003,1188,1135,848,820,1194,527,377,28.5
0.154,0.24,1.24,0.012,0.007,0.02,0.01,0.02,0.002,0.001,0.004,0.037,0.016,0.013,0.37,348,18,11,20.505000000000003,1172,1118,837,804,1191,556,413,29.5
0.151,0.29,1.24,0.016,0.009,0.02,0.01,0.03,0.002,0.002,0.004,0.029,0.016,0.013,0.37,414,18,11,20.505000000000003,1185,1130,838,816,1195,524,383,28.0
0.153,0.26,1.24,0.013,0.006,0.02,0.01,0.03,0.002,0.002,0.004,0.035,0.016,0.013,0.37,247,18,11,20.505000000000003,1183,1131,851,830,1192,548,413,29.0
0.157,0.25,1.24,0.015,0.009,0.02,0.01,0.03,0.003,0.002,0.004,0.037,0.016,0.013,0.37,389,18,11,20.505000000000003,1178,1125,846,817,1188,535,402,29.5
0.144,0.23,1.22,0.011,0.004,0.02,0.01,0.03,0.002,0.002,0.003,0.032,0.015,0.012,0.36,20,16,9,20.505000000000003,1169,1120,864,839,1177,507,384,27.5
0.151,0.23,1.26,0.017,0.006,0.02,0.01,0.02,0.001,0.002,0.002,0.034,0.016,0.011,0.37,609,14,7,38.15,1182,1129,848,832,1212,540,439,26.5
0.151,0.23,1.26,0.017,0.006,0.02,0.01,0.02,0.001,0.002,0.002,0.034,0.016,0.011,0.37,594,14,7,38.15,1149,1103,856,839,1213,574,468,28.0
0.15,0.27,1.25,0.013,0.01,0.02,0.01,0.02,0.001,0.001,0.002,0.033,0.016,0.012,0.36,564,14,7,24.55,1165,1114,878,818,1202,532,423,28.0
0.15,0.27,1.25,0.013,0.01,0.02,0.01,0.02,0.001,0.001,0.002,0.033,0.016,0.012,0.36,561,12,7,27.6,1186,1129,837,802,1203,540,425,27.5
0.15,0.27,1.25,0.013,0.01,0.02,0.01,0.02,0.001,0.001,0.002,0.033,0.016,0.012,0.36,561,12,7,29.6,1178,1125,849,820,1202,528,416,29.0
0.152,0.24,1.24,0.014,0.005,0.02,0.01,0.02,0.001,0.001,0.002,0.039,0.017,0.012,0.37,572,12,7,27.62,1183,1129,853,820,1210,529,484,28.0
0.147,0.27,1.25,0.014,0.007,0.02,0.01,0.02,0.001,0.001,0.003,0.042,0.02,0.013,0.36,586,12,7,27.55,1170,1118,857,819,1206,540,442,27.0
0.147,0.27,1.25,0.014,0.007,0.02,0.01,0.02,0.001,0.001,0.003,0.042,0.02,0.013,0.36,585,12,7,19.54,1176,1120,848,797,1212,528,421,27.0
0.156,0.25,1.26,0.017,0.007,0.02,0.01,0.01,0.002,0.002,0.002,0.033,0.02,0.011,0.37,20,14,7,11.8,1175,1117,914,785,1201,543,445,28.5
0.156,0.25,1.23,0.015,0.008,0.02,0.01,0.02,0.002,0.002,0.002,0.03,0.017,0.012,0.37,20,18,9,43.55,1181,1129,852,818,1189,506,416,27.0
0.153,0.25,1.24,0.016,0.01,0.02,0.01,0.02,0.003,0.001,0.003,0.039,0.017,0.012,0.37,20,14,7,15.5,1187,1128,898,798,1203,517,402,27.5
0.148,0.29,1.25,0.015,0.004,0.02,0.01,0.03,0.004,0.001,0.003,0.036,0.019,0.012,0.37,566,14,7,15.45,1175,1125,905,837,1204,539,411,27.5
0.148,0.29,1.25,0.015,0.004,0.02,0.01,0.03,0.004,0.001,0.003,0.036,0.019,0.012,0.37,575,14,7,19.45,1190,1134,835,799,1214,532,424,27.0
0.142,0.27,1.24,0.009,0.006,0.02,0.01,0.02,0.002,0.001,0.002,0.037,0.016,0.016,0.38,552,14,7,38.15,1181,1131,858,844,1196,536,456,28.0
0.146,0.25,1.24,0.012,0.007,0.02,0.01,0.03,0.002,0.001,0.003,0.033,0.015,0.014,0.36,20,16,9,20.505000000000003,1170,1122,864,839,1197,516,388,29.5
0.144,0.23,1.22,0.011,0.004,0.02,0.01,0.03,0.002,0.002,0.003,0.032,0.015,0.012,0.36,20,16,9,20.505000000000003,1169,1120,863,838,1194,521,411,28.0
0.159,0.26,1.24,0.017,0.008,0.02,0.01,0.03,0.002,0.002,0.004,0.037,0.019,0.012,0.38,20,16,9,20.505000000000003,1173,1125,866,843,1194,532,420,30.0
0.149,0.25,1.24,0.018,0.008,0.02,0.01,0.02,0.003,0.002,0.002,0.034,0.016,0.016,0.37,20,18,11,20.505000000000003,1159,1109,861,815,1182,526,388,30.0
0.146,0.25,1.24,0.012,0.007,0.02,0.01,0.03,0.002,0.001,0.003,0.033,0.015,0.014,0.36,20,16,9,20.505000000000003,1184,1132,849,830,1191,517,392,28.0
0.157,0.25,1.24,0.015,0.009,0.02,0.01,0.03,0.003,0.002,0.004,0.037,0.016,0.013,0.37,426,18,11,20.505000000000003,1183,1133,876,844,1193,531,384,26.5
0.154,0.24,1.24,0.01,0.009,0.02,0.01,0.04,0.002,0.001,0.004,0.043,0.019,0.011,0.37,20,16,9,20.505000000000003,1177,1126,865,835,1187,508,374,28.0
0.15,0.24,1.26,0.013,0.008,0.02,0.01,0.03,0.002,0.002,0.004,0.037,0.017,0.01,0.37,558,14,9,30.15,1187,1122,878,818,1208,576,497,28.0
0.15,0.24,1.26,0.013,0.008,0.02,0.01,0.03,0.002,0.002,0.004,0.037,0.017,0.01,0.37,559,12,7,30.15,1192,1135,821,800,1222,529,458,27.5
0.15,0.24,1.26,0.013,0.008,0.02,0.01,0.03,0.002,0.002,0.004,0.037,0.017,0.01,0.37,563,14,7,30.05,1165,1114,878,818,1197,535,444,27.5
0.154,0.24,1.29,0.013,0.007,0.02,0.01,0.02,0.002,0.001,0.002,0.037,0.017,0.012,0.38,195,12,7,30.16,1190,1137,850,823,1227,538,435,26.5
0.154,0.24,1.29,0.013,0.007,0.02,0.01,0.02,0.002,0.001,0.002,0.037,0.017,0.012,0.38,529,12,7,30.16,1194,1140,856,825,1225,537,459,26.0
0.153,0.27,1.24,0.012,0.01,0.02,0.01,0.02,0.002,0.001,0.004,0.035,0.017,0.013,0.37,417,18,9,20.505000000000003,1177,1128,878,845,1184,537,400,27.0
0.156,0.28,1.24,0.014,0.004,0.02,0.01,0.02,0.002,0.001,0.002,0.033,0.016,0.013,0.37,20,16,9,20.505000000000003,1176,1128,875,846,1190,510,356,27.5
0.147,0.27,1.25,0.014,0.007,0.02,0.01,0.02,0.001,0.001,0.003,0.042,0.02,0.013,0.36,588,12,7,15.54,1170,1115,884,807,1206,532,414,26.0
0.147,0.27,1.25,0.014,0.007,0.02,0.01,0.02,0.001,0.001,0.003,0.042,0.02,0.013,0.36,581,12,7,13.65,1183,1124,886,796,1207,529,417,27.5
0.147,0.27,1.25,0.014,0.007,0.02,0.01,0.02,0.001,0.001,0.003,0.042,0.02,0.013,0.36,582,12,7,17.55,1183,1126,869,808,1212,519,406,26.5
0.147,0.27,1.25,0.014,0.007,0.02,0.01,0.02,0.001,0.001,0.003,0.042,0.02,0.013,0.36,586,12,7,15.54,1186,1131,894,813,1207,520,407,28.5
0.156,0.25,1.23,0.015,0.008,0.02,0.01,0.02,0.002,0.002,0.002,0.03,0.017,0.012,0.37,20,16,9,45.57,1170,1122,867,840,1209,525,398,28.5
0.153,0.26,1.23,0.013,0.005,0.02,0.01,0.02,0.002,0.001,0.002,0.034,0.016,0.012,0.36,439,16,9,23.7,1188,1131,866,804,1202,535,432,27.5
0.153,0.26,1.23,0.013,0.005,0.02,0.01,0.02,0.002,0.001,0.002,0.034,0.016,0.012,0.36,426,16,9,19.55,1176,1118,855,782,1201,544,460,29.0
0.153,0.25,1.24,0.016,0.01,0.02,0.01,0.02,0.003,0.001,0.003,0.039,0.017,0.012,0.37,544,16,7,15.4,1166,1112,908,802,1204,519,438,29.5
0.156,0.25,1.23,0.015,0.008,0.02,0.01,0.02,0.002,0.002,0.002,0.03,0.017,0.012,0.37,20,16,9,47.6,1172,1121,845,824,1196,503,400,29.0
0.151,0.23,1.23,0.01,0.008,0.02,0.01,0.02,0.002,0.002,0.003,0.04,0.021,0.012,0.38,542,14,7,13.75,1163,1107,899,792,1204,530,433,28.5
0.154,0.3,1.23,0.013,0.006,0.02,0.01,0.02,0.004,0.001,0.003,0.033,0.017,0.015,0.37,20,12,7,11.55,1165,1114,935,834,1197,523,419,28.0
0.144,0.24,1.24,0.014,0.01,0.02,0.01,0.01,0.004,0.001,0.002,0.036,0.016,0.012,0.36,20,18,9,43.55,1171,1120,860,822,1190,499,366,29.0
0.147,0.26,1.25,0.014,0.006,0.02,0.01,0.02,0.002,0.001,0.002,0.035,0.019,0.012,0.37,20,12,5,7.84,1165,1114,878,866,1197,566,446,28.0
0.154,0.24,1.24,0.01,0.009,0.02,0.01,0.04,0.002,0.001,0.004,0.043,0.019,0.011,0.37,20,16,9,20.505000000000003,1181,1128,857,832,1195,515,395,28.5
0.144,0.23,1.22,0.011,0.004,0.02,0.01,0.03,0.002,0.002,0.003,0.032,0.015,0.012,0.36,20,16,9,20.505000000000003,1186,1134,865,835,1195,507,378,28.5
0.156,0.3,1.24,0.01,0.004,0.02,0.01,0.01,0.001,0.001,0.002,0.035,0.018,0.011,0.38,20,14,9,40.2,1182,1130,858,832,1198,540,462,28.5
0.149,0.3,1.24,0.014,0.004,0.02,0.01,0.02,0.002,0.001,0.002,0.033,0.014,0.013,0.38,20,18,9,27.55,1182,1126,865,802,1203,527,432,28.5
0.153,0.27,1.24,0.017,0.003,0.02,0.01,0.02,0.004,0.002,0.003,0.036,0.018,0.014,0.37,588,14,7,15.4,1169,1113,901,798,1194,515,422,27.5
0.142,0.27,1.24,0.009,0.006,0.02,0.01,0.02,0.002,0.001,0.002,0.037,0.016,0.016,0.38,570,16,9,31.9,1166,1112,839,798,1192,534,437,28.5
0.154,0.3,1.23,0.013,0.006,0.02,0.01,0.02,0.004,0.001,0.003,0.033,0.017,0.015,0.37,20,12,7,7.74,1165,1114,878,836,1197,572,452,29.0
0.149,0.29,1.23,0.014,0.008,0.02,0.01,0.02,0.003,0.002,0.002,0.037,0.018,0.013,0.37,573,14,9,20.505000000000003,1180,1131,862,841,1193,527,410,28.0
0.149,0.27,1.24,0.014,0.007,0.02,0.01,0.04,0.002,0.001,0.003,0.04,0.017,0.013,0.37,588,12,7,9.44,1194,1126,912,818,1220,543,487,28.5
0.154,0.24,1.29,0.013,0.007,0.02,0.01,0.02,0.002,0.001,0.002,0.037,0.017,0.012,0.38,355,12,7,15.51,1175,1127,904,844,1202,518,408,27.5
0.154,0.24,1.29,0.013,0.007,0.02,0.01,0.02,0.002,0.001,0.002,0.037,0.017,0.012,0.38,331,12,7,17.7,1160,1110,882,820,1196,526,430,28.5
