Repository: edg7928/biye

File: shujv_Q355D_RM_REH_EL_boxs.csv (part 4 of 16)
C,Si,Mn,P,S,Cr,Ni,Cu,Mo,V,Sn,Al,Ti,Nb,CEQ,板坯装炉前温度,轧制道次数,精轧道次数,轧制厚度,粗轧开轧温度_测量平均,粗轧终止温度_测量平均,精轧开轧温度_测量平均,精轧终止温度_测量平均,抽出平均温度,TENSION_RM,YIELD_REH,EL
0.154,0.24,1.29,0.013,0.007,0.02,0.01,0.02,0.002,0.001,0.002,0.037,0.017,0.012,0.38,378,12,7,19.55,1160,1102,841,797,1197,521,416,28.0
0.142,0.27,1.3,0.013,0.008,0.02,0.01,0.03,0.003,0.002,0.003,0.028,0.016,0.013,0.37,74,12,7,13.61,1178,1120,888,792,1193,521,452,28.0
0.157,0.26,1.25,0.013,0.006,0.02,0.01,0.02,0.001,0.002,0.002,0.04,0.02,0.011,0.37,20,14,7,30.15,1171,1119,851,822,1202,555,426,27.5
0.156,0.25,1.26,0.017,0.007,0.02,0.01,0.01,0.002,0.002,0.002,0.033,0.02,0.011,0.37,20,14,7,13.65,1134,1081,892,788,1198,525,437,28.0
0.161,0.3,1.28,0.012,0.004,0.02,0.01,0.02,0.003,0.001,0.003,0.034,0.014,0.01,0.38,20,18,9,24.7,1154,1102,867,799,1170,538,457,27.0
0.158,0.27,1.27,0.014,0.009,0.02,0.01,0.03,0.003,0.001,0.004,0.036,0.018,0.013,0.38,548,14,7,19.65,1161,1113,869,820,1187,527,436,27.0
0.157,0.28,1.27,0.012,0.008,0.02,0.01,0.02,0.001,0.001,0.002,0.039,0.019,0.013,0.38,555,14,7,19.65,1148,1100,863,814,1191,531,454,27.5
0.157,0.28,1.27,0.012,0.008,0.02,0.01,0.02,0.001,0.001,0.002,0.039,0.019,0.013,0.38,560,14,7,19.65,1156,1107,867,817,1190,516,446,28.0
0.157,0.28,1.27,0.012,0.008,0.02,0.01,0.02,0.001,0.001,0.002,0.039,0.019,0.013,0.38,547,14,7,19.65,1166,1114,866,816,1188,536,444,28.0
0.152,0.25,1.24,0.014,0.011,0.02,0.01,0.02,0.002,0.001,0.002,0.036,0.02,0.012,0.37,566,16,9,19.65,1187,1125,856,818,1201,530,473,27.5
0.156,0.3,1.27,0.01,0.005,0.02,0.01,0.02,0.002,0.001,0.002,0.03,0.016,0.014,0.38,20,14,5,7.84,1206,1114,878,818,1197,552,427,28.0
0.151,0.29,1.24,0.012,0.003,0.02,0.01,0.02,0.002,0.001,0.002,0.028,0.016,0.011,0.37,20,14,5,7.84,1165,1114,878,818,1197,532,407,27.0
0.151,0.29,1.24,0.015,0.007,0.02,0.01,0.03,0.002,0.001,0.004,0.03,0.013,0.011,0.37,20,14,9,19.47,1189,1131,862,792,1207,524,419,30.5
0.151,0.29,1.24,0.015,0.007,0.02,0.01,0.03,0.002,0.001,0.004,0.03,0.013,0.011,0.37,529,16,9,15.5,1182,1122,896,818,1204,531,423,29.0
0.151,0.29,1.24,0.015,0.007,0.02,0.01,0.03,0.002,0.001,0.004,0.03,0.013,0.011,0.37,510,14,9,23.5,1179,1124,877,809,1202,523,404,27.5
0.151,0.29,1.24,0.015,0.007,0.02,0.01,0.03,0.002,0.001,0.004,0.03,0.013,0.011,0.37,518,14,7,13.75,1181,1126,917,811,1206,525,421,29.5
0.15,0.24,1.28,0.011,0.007,0.02,0.01,0.03,0.002,0.001,0.003,0.034,0.016,0.013,0.37,20,14,7,11.44,1193,1127,876,818,1215,550,442,27.0
0.151,0.3,1.25,0.017,0.008,0.02,0.01,0.03,0.003,0.002,0.004,0.034,0.016,0.017,0.35,211,16,7,13.6,1137,1084,934,796,1204,528,414,29.0
0.151,0.23,1.21,0.009,0.003,0.02,0.01,0.02,0.002,0.002,0.003,0.027,0.014,0.01,0.38,468,12,5,11.72,1162,1112,908,835,1197,527,455,29.0
0.151,0.3,1.24,0.01,0.003,0.02,0.01,0.01,0.001,0.001,0.002,0.039,0.018,0.012,0.38,20,14,7,15.62,1157,1108,892,828,1221,538,414,28.0
0.157,0.26,1.25,0.013,0.006,0.02,0.01,0.02,0.001,0.002,0.002,0.04,0.02,0.011,0.37,20,14,7,13.73,1185,1133,911,825,1210,532,400,28.0
0.149,0.28,1.24,0.012,0.002,0.02,0.01,0.02,0.001,0.001,0.002,0.037,0.016,0.014,0.36,20,14,9,27.73,1186,1130,849,799,1209,551,440,28.5
0.151,0.23,1.26,0.017,0.006,0.02,0.01,0.02,0.001,0.002,0.002,0.034,0.016,0.011,0.37,617,14,7,38.15,1194,1140,853,839,1215,545,461,27.0
0.156,0.25,1.26,0.017,0.007,0.02,0.01,0.01,0.002,0.002,0.002,0.033,0.02,0.011,0.37,20,14,5,7.64,1165,1114,878,818,1197,533,414,26.5
0.15,0.3,1.27,0.013,0.009,0.02,0.01,0.02,0.002,0.001,0.002,0.035,0.017,0.016,0.37,558,16,9,34.75,1184,1133,868,837,1205,533,441,29.0
0.15,0.3,1.27,0.013,0.009,0.02,0.01,0.02,0.002,0.001,0.002,0.035,0.017,0.016,0.37,553,16,9,34.75,1184,1134,870,841,1205,533,415,29.5
0.152,0.25,1.24,0.014,0.011,0.02,0.01,0.02,0.002,0.001,0.002,0.036,0.02,0.012,0.37,553,14,7,19.65,1147,1099,869,821,1180,516,408,27.0
0.151,0.29,1.24,0.015,0.007,0.02,0.01,0.03,0.002,0.001,0.004,0.03,0.013,0.011,0.37,524,16,9,14.8,1165,1104,852,818,1201,538,436,28.0
0.151,0.29,1.24,0.015,0.007,0.02,0.01,0.03,0.002,0.001,0.004,0.03,0.013,0.011,0.37,522,14,7,13.4,1188,1129,943,795,1210,519,410,27.5
0.151,0.29,1.24,0.015,0.007,0.02,0.01,0.03,0.002,0.001,0.004,0.03,0.013,0.011,0.37,522,14,7,13.4,1188,1129,943,795,1210,519,410,27.5
0.15,0.24,1.28,0.011,0.007,0.02,0.01,0.03,0.002,0.001,0.003,0.034,0.016,0.013,0.37,520,12,7,13.44,1185,1124,860,783,1222,528,448,29.0
0.149,0.26,1.24,0.01,0.008,0.02,0.01,0.03,0.004,0.001,0.003,0.036,0.017,0.013,0.37,558,12,7,15.45,1164,1112,902,814,1184,527,422,27.5
0.149,0.26,1.24,0.01,0.008,0.02,0.01,0.03,0.004,0.001,0.003,0.036,0.017,0.013,0.37,549,14,7,13.65,1165,1114,878,818,1188,517,420,27.5
0.151,0.23,1.21,0.009,0.003,0.02,0.01,0.02,0.002,0.002,0.003,0.027,0.014,0.01,0.38,538,12,5,9.72,1181,1131,950,845,1215,505,399,28.0
0.156,0.25,1.26,0.017,0.007,0.02,0.01,0.01,0.002,0.002,0.002,0.033,0.02,0.011,0.37,20,12,5,7.64,1165,1114,878,818,1197,545,437,27.5
0.149,0.3,1.24,0.014,0.004,0.02,0.01,0.02,0.002,0.001,0.002,0.033,0.014,0.013,0.38,20,16,7,27.62,1185,1129,864,830,1201,533,420,27.5
0.147,0.28,1.24,0.018,0.004,0.02,0.01,0.02,0.002,0.001,0.002,0.028,0.018,0.015,0.36,556,16,9,29.45,1169,1120,877,829,1198,518,419,27.0
0.153,0.23,1.24,0.011,0.01,0.02,0.01,0.02,0.002,0.001,0.002,0.035,0.016,0.011,0.37,546,18,11,35.7,1190,1114,878,818,1205,531,444,27.5
0.153,0.23,1.24,0.011,0.01,0.02,0.01,0.02,0.002,0.001,0.002,0.035,0.016,0.011,0.37,551,18,11,34.7,1192,1125,878,818,1207,540,431,26.0
0.144,0.24,1.24,0.014,0.01,0.02,0.01,0.01,0.004,0.001,0.002,0.036,0.016,0.012,0.36,20,16,9,40.15,1179,1128,864,838,1186,553,463,26.5
0.142,0.27,1.24,0.009,0.006,0.02,0.01,0.02,0.002,0.001,0.002,0.037,0.016,0.016,0.38,553,16,9,32.3,1166,1114,851,809,1190,562,492,28.0
0.15,0.25,1.23,0.013,0.008,0.02,0.01,0.01,0.002,0.002,0.003,0.034,0.013,0.011,0.36,45,18,11,20.505000000000003,1186,1133,872,827,1200,520,404,27.0
0.145,0.24,1.22,0.013,0.01,0.02,0.01,0.02,0.002,0.002,0.003,0.036,0.017,0.014,0.36,57,18,11,20.505000000000003,1194,1141,886,834,1202,543,423,27.0
0.145,0.24,1.22,0.013,0.01,0.02,0.01,0.02,0.002,0.002,0.003,0.036,0.017,0.014,0.36,55,18,11,20.505000000000003,1190,1139,884,838,1208,549,429,28.0
0.151,0.26,1.25,0.013,0.005,0.02,0.01,0.02,0.003,0.002,0.003,0.028,0.016,0.011,0.37,18,16,9,44.56,1154,1106,857,826,1186,531,449,28.0
0.151,0.28,1.24,0.011,0.007,0.02,0.01,0.03,0.002,0.001,0.003,0.042,0.018,0.013,0.35,543,14,9,30.25,1157,1104,853,793,1193,534,456,27.0
0.151,0.28,1.24,0.011,0.007,0.02,0.01,0.03,0.002,0.001,0.003,0.042,0.018,0.013,0.35,544,14,9,30.85,1174,1121,861,810,1197,537,473,26.5
0.149,0.26,1.24,0.01,0.008,0.02,0.01,0.03,0.004,0.001,0.003,0.036,0.017,0.013,0.37,559,14,7,15.6,1165,1115,894,827,1184,511,426,29.5
0.149,0.26,1.24,0.01,0.008,0.02,0.01,0.03,0.004,0.001,0.003,0.036,0.017,0.013,0.37,570,14,7,18.05,1165,1117,886,833,1188,531,428,29.5
0.149,0.26,1.24,0.01,0.008,0.02,0.01,0.03,0.004,0.001,0.003,0.036,0.017,0.013,0.37,456,14,7,11.55,1168,1108,944,781,1190,504,406,29.5
0.149,0.26,1.24,0.01,0.008,0.02,0.01,0.03,0.004,0.001,0.003,0.036,0.017,0.013,0.37,563,14,7,14.7,1157,1103,896,799,1184,521,425,27.5
0.148,0.29,1.26,0.013,0.007,0.02,0.01,0.03,0.003,0.001,0.003,0.036,0.018,0.014,0.37,47,14,7,13.6,1177,1119,927,799,1200,508,421,28.0
0.148,0.29,1.26,0.013,0.007,0.02,0.01,0.03,0.003,0.001,0.003,0.036,0.018,0.014,0.37,54,14,7,13.6,1177,1118,925,795,1202,499,413,28.5
0.148,0.27,1.27,0.015,0.006,0.02,0.01,0.02,0.002,0.002,0.002,0.04,0.017,0.012,0.37,20,18,11,43.36,1153,1104,878,818,1186,561,396,26.5
0.156,0.25,1.26,0.017,0.007,0.02,0.01,0.01,0.002,0.002,0.002,0.033,0.02,0.011,0.37,20,14,7,24.6,1138,1090,853,807,1200,572,499,29.0
0.152,0.23,1.24,0.014,0.005,0.02,0.01,0.01,0.003,0.002,0.002,0.029,0.014,0.013,0.37,20,18,11,20.505000000000003,1171,1119,845,817,1201,570,466,28.5
0.155,0.24,1.24,0.013,0.009,0.02,0.01,0.02,0.001,0.002,0.002,0.034,0.015,0.013,0.37,20,18,11,20.505000000000003,1170,1117,843,821,1190,552,427,27.5
0.156,0.28,1.24,0.014,0.004,0.02,0.01,0.02,0.002,0.001,0.002,0.033,0.016,0.013,0.37,20,18,11,20.505000000000003,1178,1125,854,829,1191,543,419,27.0
0.156,0.28,1.24,0.014,0.004,0.02,0.01,0.02,0.002,0.001,0.002,0.033,0.016,0.013,0.37,20,18,11,20.505000000000003,1155,1107,846,828,1185,531,404,26.5
0.156,0.28,1.24,0.014,0.004,0.02,0.01,0.02,0.002,0.001,0.002,0.033,0.016,0.013,0.37,20,18,11,20.505000000000003,1177,1123,846,826,1190,535,410,26.5
0.143,0.29,1.24,0.015,0.005,0.02,0.01,0.02,0.002,0.001,0.003,0.04,0.014,0.013,0.38,20,18,11,20.505000000000003,1162,1114,853,834,1193,530,411,27.5
0.147,0.28,1.24,0.018,0.004,0.02,0.01,0.02,0.002,0.001,0.002,0.028,0.018,0.015,0.36,564,16,9,29.45,1163,1117,890,838,1199,519,426,27.0
0.147,0.28,1.24,0.018,0.004,0.02,0.01,0.02,0.002,0.001,0.002,0.028,0.018,0.015,0.36,562,16,9,24.5,1171,1118,868,808,1205,521,442,27.0
0.152,0.23,1.23,0.014,0.009,0.02,0.01,0.02,0.004,0.001,0.002,0.026,0.015,0.011,0.37,564,16,9,24.45,1189,1138,899,834,1200,504,407,26.5
0.149,0.3,1.24,0.015,0.007,0.02,0.01,0.02,0.001,0.001,0.003,0.035,0.018,0.015,0.38,512,14,9,34.4,1177,1127,891,843,1193,531,421,27.0
0.15,0.3,1.27,0.013,0.009,0.02,0.01,0.02,0.002,0.001,0.002,0.035,0.017,0.016,0.37,355,14,9,34.4,1160,1112,892,837,1191,546,435,28.0
0.149,0.3,1.24,0.015,0.007,0.02,0.01,0.02,0.001,0.001,0.003,0.035,0.018,0.015,0.38,538,16,9,34.4,1173,1123,889,840,1200,541,440,28.5
0.142,0.27,1.24,0.009,0.006,0.02,0.01,0.02,0.002,0.001,0.002,0.037,0.016,0.016,0.38,546,16,9,34.5,1169,1115,853,810,1191,546,442,29.0
0.151,0.28,1.24,0.011,0.007,0.02,0.01,0.03,0.002,0.001,0.003,0.042,0.018,0.013,0.35,539,14,9,34.45,1172,1124,892,845,1199,554,469,28.5
0.151,0.28,1.24,0.011,0.007,0.02,0.01,0.03,0.002,0.001,0.003,0.042,0.018,0.013,0.35,541,14,9,37.45,1176,1123,865,818,1198,549,469,25.5
0.151,0.3,1.23,0.009,0.006,0.02,0.01,0.02,0.002,0.001,0.003,0.038,0.017,0.012,0.37,529,14,9,29.45,1161,1107,848,790,1198,550,450,26.5
0.159,0.24,1.25,0.015,0.01,0.02,0.01,0.03,0.003,0.002,0.004,0.024,0.017,0.011,0.38,584,12,7,11.64,1178,1123,909,794,1206,534,427,27.5
0.159,0.24,1.25,0.015,0.01,0.02,0.01,0.03,0.003,0.002,0.004,0.024,0.017,0.011,0.38,587,14,7,11.64,1173,1109,927,818,1204,528,408,26.5
0.151,0.29,1.24,0.015,0.007,0.02,0.01,0.03,0.002,0.001,0.004,0.03,0.013,0.011,0.37,259,16,9,24.51,1149,1098,873,808,1186,520,430,27.0
0.149,0.27,1.24,0.014,0.007,0.02,0.01,0.04,0.002,0.001,0.003,0.04,0.017,0.013,0.37,556,12,7,9.44,1178,1122,959,801,1207,557,475,29.5
0.155,0.24,1.24,0.012,0.01,0.02,0.01,0.03,0.002,0.002,0.004,0.031,0.015,0.011,0.37,578,14,7,19.6,1165,1114,844,812,1197,530,411,29.5
0.155,0.24,1.24,0.012,0.01,0.02,0.01,0.03,0.002,0.002,0.004,0.031,0.015,0.011,0.37,516,14,7,15.85,1165,1114,887,823,1197,529,404,27.5
0.161,0.21,1.24,0.013,0.008,0.02,0.01,0.02,0.002,0.002,0.003,0.032,0.012,0.011,0.38,573,14,7,13.67,1165,1114,887,807,1213,540,412,26.5
0.161,0.21,1.24,0.013,0.008,0.02,0.01,0.02,0.002,0.002,0.003,0.032,0.012,0.011,0.38,519,14,7,11.85,1188,1131,906,798,1214,540,443,30.5
0.153,0.25,1.24,0.013,0.005,0.02,0.01,0.03,0.002,0.002,0.003,0.033,0.015,0.011,0.37,554,14,7,11.64,1188,1132,901,798,1213,541,433,29.5
0.153,0.25,1.24,0.013,0.005,0.02,0.01,0.03,0.002,0.002,0.003,0.033,0.015,0.011,0.37,551,14,7,9.84,1189,1134,878,812,1214,541,398,26.5
0.153,0.25,1.24,0.013,0.005,0.02,0.01,0.03,0.002,0.002,0.003,0.033,0.015,0.011,0.37,555,12,7,9.64,1187,1131,952,816,1211,536,404,29.0
0.142,0.27,1.3,0.013,0.008,0.02,0.01,0.03,0.003,0.002,0.003,0.028,0.016,0.013,0.37,81,12,7,11.5,1197,1132,913,771,1218,515,434,28.5
0.15,0.26,1.26,0.01,0.004,0.02,0.01,0.03,0.002,0.001,0.003,0.029,0.015,0.017,0.37,557,12,7,12.92,1183,1129,914,820,1197,536,464,28.5
0.151,0.23,1.21,0.009,0.003,0.02,0.01,0.02,0.002,0.002,0.003,0.027,0.014,0.01,0.38,418,14,7,9.62,1204,1142,901,777,1197,528,456,29.0
0.147,0.28,1.24,0.018,0.004,0.02,0.01,0.02,0.002,0.001,0.002,0.028,0.018,0.015,0.36,588,16,9,37.53,1178,1129,873,841,1198,536,455,25.5
0.153,0.26,1.26,0.014,0.008,0.02,0.01,0.03,0.002,0.001,0.003,0.033,0.018,0.015,0.37,538,14,7,29.62,1130,1087,866,833,1197,518,411,26.5
0.153,0.26,1.26,0.014,0.008,0.02,0.01,0.03,0.002,0.001,0.003,0.033,0.018,0.015,0.37,543,14,7,29.62,1144,1100,864,831,1197,519,419,27.0
0.158,0.27,1.27,0.014,0.009,0.02,0.01,0.03,0.003,0.001,0.004,0.036,0.018,0.013,0.38,558,14,7,29.65,1163,1115,868,839,1184,526,430,27.5
0.158,0.27,1.27,0.014,0.009,0.02,0.01,0.03,0.003,0.001,0.004,0.036,0.018,0.013,0.38,557,14,7,24.65,1160,1112,870,829,1182,525,419,28.0
0.158,0.27,1.27,0.014,0.009,0.02,0.01,0.03,0.003,0.001,0.004,0.036,0.018,0.013,0.38,550,14,7,23.65,1160,1113,879,836,1189,527,433,27.0
0.16,0.27,1.24,0.011,0.009,0.02,0.01,0.01,0.002,0.002,0.003,0.03,0.016,0.013,0.37,577,16,9,29.62,1192,1137,857,813,1203,570,486,27.5
0.148,0.29,1.25,0.015,0.004,0.02,0.01,0.03,0.004,0.001,0.003,0.036,0.019,0.012,0.37,568,14,7,19.45,1179,1124,867,808,1207,530,455,28.5
0.152,0.25,1.25,0.013,0.006,0.02,0.01,0.02,0.002,0.001,0.002,0.03,0.015,0.014,0.37,581,16,9,44.55,1158,1105,826,803,1189,519,373,29.0
0.15,0.25,1.23,0.013,0.008,0.02,0.01,0.01,0.002,0.002,0.003,0.034,0.013,0.011,0.36,29,18,11,47.15,1161,1108,845,799,1191,537,416,28.5
0.155,0.3,1.27,0.012,0.011,0.02,0.01,0.02,0.003,0.001,0.004,0.037,0.014,0.014,0.38,510,12,7,11.55,1158,1104,916,795,1208,515,413,28.5
0.155,0.3,1.27,0.012,0.011,0.02,0.01,0.02,0.003,0.001,0.004,0.037,0.014,0.014,0.38,413,14,7,11.55,1180,1127,942,818,1210,516,407,28.0
0.155,0.3,1.27,0.012,0.011,0.02,0.01,0.02,0.003,0.001,0.004,0.037,0.014,0.014,0.38,514,12,7,12.75,1164,1113,934,816,1205,519,407,27.0
0.155,0.3,1.27,0.012,0.011,0.02,0.01,0.02,0.003,0.001,0.004,0.037,0.014,0.014,0.38,514,12,7,12.75,1164,1113,934,816,1205,519,407,27.0
0.155,0.3,1.27,0.012,0.011,0.02,0.01,0.02,0.003,0.001,0.004,0.037,0.014,0.014,0.38,514,14,7,12.95,1185,1132,941,823,1213,519,409,27.5
0.155,0.3,1.27,0.012,0.011,0.02,0.01,0.02,0.003,0.001,0.004,0.037,0.014,0.014,0.38,514,14,7,12.95,1185,1132,941,823,1213,519,409,27.5
0.155,0.3,1.27,0.012,0.011,0.02,0.01,0.02,0.003,0.001,0.004,0.037,0.014,0.014,0.38,514,14,7,12.95,1185,1132,941,823,1213,519,409,27.5
0.153,0.27,1.24,0.012,0.01,0.02,0.01,0.02,0.002,0.001,0.004,0.035,0.017,0.013,0.37,323,16,9,20.505000000000003,1168,1118,852,832,1187,534,388,27.5
0.144,0.29,1.24,0.016,0.009,0.02,0.01,0.03,0.002,0.002,0.003,0.021,0.016,0.013,0.37,425,16,9,20.505000000000003,1187,1135,853,832,1198,548,405,27.5
0.144,0.29,1.24,0.016,0.009,0.02,0.01,0.03,0.002,0.002,0.003,0.021,0.016,0.013,0.37,456,16,9,20.505000000000003,1184,1132,852,830,1191,550,419,27.5
0.154,0.24,1.24,0.012,0.007,0.02,0.01,0.02,0.002,0.001,0.004,0.037,0.016,0.013,0.37,349,18,11,20.505000000000003,1186,1130,832,808,1197,538,389,27.5
0.151,0.29,1.24,0.016,0.009,0.02,0.01,0.03,0.002,0.002,0.004,0.029,0.016,0.013,0.37,415,18,11,20.505000000000003,1165,1112,837,807,1191,544,414,27.5
0.151,0.29,1.24,0.016,0.009,0.02,0.01,0.03,0.002,0.002,0.004,0.029,0.016,0.013,0.37,472,18,11,20.505000000000003,1186,1132,847,826,1197,543,392,25.0
0.153,0.26,1.24,0.013,0.006,0.02,0.01,0.03,0.002,0.002,0.004,0.035,0.016,0.013,0.37,365,18,11,20.505000000000003,1190,1135,842,821,1198,526,396,25.5
0.149,0.26,1.26,0.011,0.005,0.02,0.01,0.03,0.002,0.001,0.004,0.033,0.017,0.016,0.37,551,12,7,13.65,1154,1099,901,789,1204,523,445,27.0
0.161,0.21,1.24,0.013,0.008,0.02,0.01,0.02,0.002,0.002,0.003,0.032,0.012,0.011,0.38,489,14,7,15.6,1187,1134,893,822,1217,513,400,25.5
0.15,0.26,1.26,0.01,0.004,0.02,0.01,0.03,0.002,0.001,0.003,0.029,0.015,0.017,0.37,435,12,7,28.1,1184,1134,867,835,1218,541,420,29.0
0.15,0.26,1.26,0.01,0.004,0.02,0.01,0.03,0.002,0.001,0.003,0.029,0.015,0.017,0.37,492,12,7,29.6,1193,1139,855,829,1222,545,438,26.0
0.151,0.23,1.21,0.009,0.003,0.02,0.01,0.02,0.002,0.002,0.003,0.027,0.014,0.01,0.38,171,12,7,29.67,1169,1118,858,830,1225,543,425,26.5
0.149,0.28,1.24,0.012,0.002,0.02,0.01,0.02,0.001,0.001,0.002,0.037,0.016,0.014,0.36,20,14,9,31.45,1129,1083,873,822,1185,559,464,28.5
0.149,0.28,1.24,0.012,0.002,0.02,0.01,0.02,0.001,0.001,0.002,0.037,0.016,0.014,0.36,20,14,9,35.63,1176,1119,870,836,1211,537,455,27.5
0.156,0.25,1.23,0.015,0.008,0.02,0.01,0.02,0.002,0.002,0.002,0.03,0.017,0.012,0.37,20,14,11,20.505000000000003,1162,1109,837,797,1186,512,400,29.0
0.147,0.23,1.22,0.016,0.006,0.02,0.01,0.02,0.002,0.001,0.003,0.03,0.016,0.011,0.36,20,18,11,20.505000000000003,1158,1106,846,806,1186,503,396,27.5
0.147,0.23,1.22,0.016,0.006,0.02,0.01,0.02,0.002,0.001,0.003,0.03,0.016,0.011,0.36,20,18,11,20.505000000000003,1174,1120,842,802,1186,494,390,29.5
0.147,0.23,1.22,0.016,0.006,0.02,0.01,0.02,0.002,0.001,0.003,0.03,0.016,0.011,0.36,20,14,7,20.505000000000003,1165,1114,878,818,1191,492,370,29.0
0.152,0.23,1.24,0.014,0.005,0.02,0.01,0.01,0.003,0.002,0.002,0.029,0.014,0.013,0.37,20,16,9,20.505000000000003,1175,1129,880,862,1183,528,412,28.0
0.147,0.28,1.24,0.018,0.004,0.02,0.01,0.02,0.002,0.001,0.002,0.028,0.018,0.015,0.36,564,16,9,24.47,1177,1126,891,825,1200,514,416,26.0
0.152,0.23,1.23,0.014,0.009,0.02,0.01,0.02,0.004,0.001,0.002,0.026,0.015,0.011,0.37,544,16,9,23.4,1172,1122,886,821,1198,502,403,29.0
0.147,0.23,1.23,0.012,0.009,0.02,0.01,0.02,0.003,0.001,0.002,0.028,0.013,0.011,0.36,569,16,9,23.4,1164,1114,884,819,1195,507,402,26.5
0.147,0.23,1.23,0.012,0.009,0.02,0.01,0.02,0.003,0.001,0.002,0.028,0.013,0.011,0.36,571,16,9,19.54,1165,1114,847,775,1195,506,418,28.5
0.147,0.23,1.23,0.012,0.009,0.02,0.01,0.02,0.003,0.001,0.002,0.028,0.013,0.011,0.36,573,14,7,19.4,1157,1104,864,802,1195,508,414,25.5
0.147,0.23,1.23,0.012,0.009,0.02,0.01,0.02,0.003,0.001,0.002,0.028,0.013,0.011,0.36,20,14,7,19.4,1156,1102,870,800,1183,502,412,28.0
0.147,0.23,1.23,0.012,0.009,0.02,0.01,0.02,0.003,0.001,0.002,0.028,0.013,0.011,0.36,581,14,7,19.4,1162,1104,870,803,1192,513,416,25.5
0.153,0.27,1.24,0.017,0.003,0.02,0.01,0.02,0.004,0.002,0.003,0.036,0.018,0.014,0.37,499,14,7,19.4,1158,1101,885,805,1187,518,439,25.5
0.147,0.28,1.29,0.014,0.006,0.02,0.01,0.02,0.003,0.002,0.003,0.031,0.018,0.012,0.37,549,14,7,29.65,1147,1101,867,826,1197,525,433,29.0
0.157,0.29,1.24,0.014,0.007,0.02,0.01,0.02,0.001,0.002,0.003,0.033,0.021,0.013,0.37,613,14,7,19.67,1180,1120,858,790,1196,532,445,26.5
0.157,0.29,1.24,0.014,0.007,0.02,0.01,0.02,0.001,0.002,0.003,0.033,0.021,0.013,0.37,615,14,7,19.67,1179,1126,856,812,1194,505,418,27.0
0.152,0.28,1.24,0.012,0.01,0.02,0.01,0.02,0.001,0.001,0.002,0.04,0.017,0.013,0.37,539,14,7,15.6,1168,1118,906,824,1199,507,429,28.0
0.158,0.26,1.26,0.013,0.007,0.02,0.01,0.02,0.001,0.001,0.002,0.033,0.018,0.014,0.37,568,14,7,17.65,1159,1104,880,794,1190,527,475,27.0
0.15,0.26,1.24,0.012,0.006,0.02,0.01,0.02,0.001,0.001,0.002,0.024,0.014,0.014,0.36,463,14,7,17.55,1165,1114,878,818,1186,505,433,27.5
0.153,0.27,1.23,0.012,0.007,0.02,0.01,0.02,0.001,0.001,0.002,0.023,0.014,0.013,0.36,566,14,7,19.66,1159,1105,871,793,1193,505,435,27.5
0.158,0.26,1.26,0.013,0.007,0.02,0.01,0.02,0.001,0.001,0.002,0.033,0.018,0.014,0.37,565,14,7,17.65,1173,1116,887,796,1196,521,431,27.5
0.148,0.3,1.22,0.015,0.003,0.02,0.01,0.01,0.001,0.002,0.002,0.029,0.02,0.013,0.36,568,16,9,40.2,1186,1134,869,841,1196,522,413,26.5
0.146,0.25,1.24,0.016,0.008,0.02,0.01,0.02,0.002,0.002,0.003,0.03,0.012,0.011,0.36,140,14,7,19.65,1162,1107,862,797,1191,511,402,26.0
0.146,0.25,1.24,0.016,0.008,0.02,0.01,0.02,0.002,0.002,0.003,0.03,0.012,0.011,0.36,141,14,7,19.65,1159,1103,854,791,1187,514,407,27.5
0.157,0.26,1.27,0.014,0.008,0.02,0.01,0.02,0.004,0.002,0.003,0.027,0.015,0.012,0.38,548,14,7,19.54,1174,1115,850,787,1202,535,423,28.0
0.152,0.31,1.23,0.014,0.006,0.02,0.01,0.02,0.001,0.002,0.002,0.036,0.018,0.014,0.36,582,16,9,40.28,1156,1110,867,841,1188,523,420,27.5
0.148,0.3,1.22,0.015,0.003,0.02,0.01,0.01,0.001,0.002,0.002,0.029,0.02,0.013,0.36,587,16,9,40.15,1189,1139,870,842,1205,520,410,26.0
0.162,0.24,1.25,0.014,0.004,0.02,0.01,0.02,0.002,0.001,0.002,0.042,0.017,0.014,0.38,557,14,7,20.505000000000003,1165,1114,878,818,1185,521,380,28.5
0.161,0.25,1.21,0.012,0.008,0.02,0.01,0.01,0.001,0.001,0.002,0.032,0.015,0.012,0.37,545,18,11,20.505000000000003,1167,1116,853,817,1181,518,381,28.5
0.161,0.25,1.21,0.012,0.008,0.02,0.01,0.01,0.001,0.001,0.002,0.032,0.015,0.012,0.37,561,18,11,20.505000000000003,1169,1118,858,823,1184,541,400,26.0
0.144,0.27,1.25,0.017,0.007,0.02,0.01,0.02,0.001,0.001,0.002,0.035,0.015,0.013,0.36,569,18,11,20.505000000000003,1174,1122,854,821,1189,520,368,28.5
0.152,0.25,1.27,0.013,0.01,0.02,0.01,0.02,0.001,0.002,0.002,0.042,0.016,0.013,0.37,20,16,9,21.65,1152,1103,873,811,1179,532,452,27.0
0.154,0.26,1.24,0.014,0.008,0.02,0.01,0.01,0.004,0.002,0.002,0.027,0.014,0.014,0.37,20,12,7,13.7,1185,1117,889,816,1214,521,455,29.5
0.153,0.25,1.23,0.016,0.009,0.02,0.01,0.01,0.002,0.002,0.002,0.031,0.015,0.012,0.36,50,16,9,40.25,1172,1122,861,836,1184,561,433,29.0
0.146,0.28,1.23,0.014,0.01,0.02,0.01,0.01,0.003,0.002,0.003,0.034,0.017,0.011,0.36,40,16,9,20.505000000000003,1192,1141,866,843,1209,538,420,28.0
0.147,0.3,1.25,0.012,0.007,0.02,0.01,0.02,0.001,0.002,0.002,0.038,0.017,0.011,0.36,51,16,9,40.25,1174,1122,860,833,1183,554,448,27.0
0.156,0.3,1.26,0.017,0.007,0.02,0.01,0.02,0.002,0.002,0.002,0.028,0.017,0.013,0.37,20,14,7,15.4,1165,1114,878,818,1203,535,423,28.0
0.151,0.28,1.24,0.014,0.007,0.02,0.01,0.01,0.002,0.002,0.002,0.038,0.011,0.013,0.36,550,14,9,20.505000000000003,1168,1120,857,837,1182,532,412,25.5
0.149,0.3,1.27,0.014,0.004,0.02,0.01,0.02,0.001,0.002,0.002,0.037,0.018,0.011,0.37,572,14,7,21.65,1180,1125,852,809,1201,521,457,28.5
0.149,0.3,1.27,0.014,0.004,0.02,0.01,0.02,0.001,0.002,0.002,0.037,0.018,0.011,0.37,552,12,7,21.65,1184,1125,839,788,1197,516,416,29.0
0.151,0.28,1.25,0.015,0.003,0.02,0.01,0.01,0.002,0.002,0.002,0.029,0.018,0.013,0.38,493,12,7,39.65,1171,1123,856,849,1188,547,481,28.0
0.151,0.28,1.25,0.015,0.003,0.02,0.01,0.01,0.002,0.002,0.002,0.029,0.018,0.013,0.38,501,12,7,35.65,1167,1119,857,846,1181,509,402,29.0
0.152,0.26,1.23,0.014,0.009,0.02,0.01,0.02,0.002,0.002,0.002,0.035,0.011,0.011,0.37,524,12,7,27.62,1157,1110,860,838,1183,507,402,27.0
0.143,0.28,1.24,0.011,0.007,0.02,0.01,0.02,0.001,0.001,0.002,0.032,0.017,0.012,0.37,571,12,7,19.62,1146,1097,860,812,1188,562,456,28.0
0.145,0.26,1.24,0.014,0.003,0.02,0.01,0.01,0.002,0.003,0.002,0.03,0.015,0.013,0.37,20,18,11,20.505000000000003,1172,1121,866,833,1196,515,394,28.5
0.145,0.26,1.24,0.014,0.003,0.02,0.01,0.01,0.002,0.003,0.002,0.03,0.015,0.013,0.37,20,18,11,20.505000000000003,1182,1129,881,841,1199,526,401,28.0
0.149,0.27,1.25,0.013,0.007,0.02,0.01,0.02,0.001,0.001,0.002,0.036,0.018,0.013,0.36,592,12,7,19.65,1143,1089,855,795,1196,515,410,28.5
0.145,0.27,1.28,0.015,0.007,0.02,0.01,0.01,0.004,0.002,0.003,0.034,0.015,0.015,0.37,568,16,9,20.505000000000003,1174,1124,860,841,1189,525,415,29.5
0.147,0.25,1.24,0.012,0.004,0.02,0.01,0.02,0.002,0.001,0.002,0.031,0.022,0.013,0.38,20,14,9,35.7,1128,1083,840,817,1188,546,477,29.0
0.145,0.27,1.28,0.015,0.007,0.02,0.01,0.01,0.004,0.002,0.003,0.034,0.015,0.015,0.37,601,16,9,20.505000000000003,1173,1123,849,832,1188,532,418,29.0
0.147,0.28,1.24,0.015,0.006,0.02,0.01,0.02,0.004,0.002,0.003,0.033,0.019,0.013,0.36,554,12,7,19.56,1165,1114,848,806,1206,519,418,27.0
0.147,0.24,1.23,0.016,0.005,0.02,0.01,0.01,0.003,0.002,0.003,0.026,0.013,0.013,0.36,567,18,9,20.505000000000003,1168,1121,881,847,1179,527,412,26.0
0.153,0.26,1.24,0.015,0.002,0.02,0.01,0.02,0.002,0.002,0.002,0.035,0.017,0.012,0.37,374,12,7,20.1,1159,1108,845,809,1186,530,405,27.0
0.146,0.25,1.24,0.012,0.007,0.02,0.01,0.01,0.002,0.002,0.003,0.036,0.017,0.012,0.36,610,16,9,20.505000000000003,1184,1133,869,837,1196,517,395,29.0
0.148,0.28,1.23,0.012,0.007,0.02,0.01,0.02,0.001,0.002,0.003,0.035,0.017,0.011,0.36,571,16,9,20.505000000000003,1157,1108,855,828,1209,514,421,28.0
0.15,0.24,1.24,0.014,0.005,0.02,0.01,0.02,0.001,0.002,0.003,0.023,0.015,0.013,0.36,578,16,9,39.66,1179,1128,854,822,1191,505,369,28.0
0.148,0.28,1.23,0.012,0.007,0.02,0.01,0.02,0.001,0.002,0.003,0.035,0.017,0.011,0.36,578,16,9,20.505000000000003,1184,1130,848,826,1195,522,385,29.0
0.15,0.26,1.26,0.014,0.009,0.02,0.01,0.01,0.002,0.002,0.002,0.034,0.018,0.012,0.37,483,14,7,30.05,1165,1114,878,818,1206,533,435,28.5
0.154,0.26,1.27,0.017,0.008,0.02,0.01,0.01,0.002,0.002,0.003,0.032,0.016,0.013,0.37,42,14,11,20.505000000000003,1158,1109,863,823,1186,503,371,28.0
0.154,0.26,1.23,0.011,0.004,0.02,0.01,0.01,0.002,0.002,0.003,0.027,0.016,0.013,0.37,597,16,9,29.75,1155,1105,861,811,1187,532,422,28.5
0.156,0.25,1.24,0.012,0.005,0.02,0.01,0.01,0.002,0.002,0.003,0.028,0.019,0.015,0.37,597,16,9,29.7,1146,1097,858,811,1182,541,458,28.5
0.156,0.25,1.24,0.012,0.005,0.02,0.01,0.01,0.002,0.002,0.003,0.028,0.019,0.015,0.37,605,16,9,29.75,1173,1120,861,811,1187,539,456,29.0
0.156,0.25,1.24,0.012,0.005,0.02,0.01,0.01,0.002,0.002,0.003,0.028,0.019,0.015,0.37,613,16,9,29.7,1153,1104,856,818,1181,543,461,28.5
0.144,0.3,1.24,0.012,0.011,0.02,0.01,0.01,0.002,0.002,0.003,0.038,0.021,0.012,0.36,611,16,9,29.65,1155,1105,856,806,1179,531,447,28.0
0.146,0.26,1.21,0.009,0.003,0.02,0.01,0.01,0.002,0.002,0.003,0.032,0.015,0.012,0.35,548,16,9,29.65,1151,1101,859,815,1197,524,445,29.0
0.146,0.26,1.21,0.009,0.003,0.02,0.01,0.01,0.002,0.002,0.003,0.032,0.015,0.012,0.35,606,16,9,29.65,1155,1106,860,816,1178,529,457,28.0
0.148,0.3,1.25,0.014,0.005,0.02,0.01,0.02,0.002,0.002,0.003,0.031,0.019,0.01,0.36,596,16,9,29.65,1139,1090,858,810,1179,524,446,28.0
0.148,0.31,1.24,0.012,0.004,0.02,0.01,0.02,0.002,0.002,0.003,0.033,0.021,0.012,0.36,647,16,7,19.6,1162,1107,861,800,1190,518,441,29.5
0.152,0.31,1.23,0.014,0.006,0.02,0.01,0.02,0.001,0.002,0.002,0.036,0.018,0.014,0.36,600,18,11,20.505000000000003,1166,1114,861,821,1188,527,444,27.5
0.145,0.27,1.24,0.012,0.007,0.02,0.01,0.01,0.003,0.002,0.003,0.03,0.017,0.013,0.36,14,12,7,7.79,1165,1114,878,824,1197,534,434,28.0
0.144,0.29,1.26,0.012,0.005,0.02,0.01,0.01,0.002,0.002,0.002,0.035,0.017,0.013,0.36,594,16,9,20.505000000000003,1173,1124,859,840,1187,541,440,27.0
0.144,0.29,1.26,0.012,0.005,0.02,0.01,0.01,0.002,0.002,0.002,0.035,0.017,0.013,0.36,589,16,9,20.505000000000003,1168,1121,866,846,1186,536,428,27.5
0.153,0.27,1.27,0.012,0.005,0.02,0.01,0.02,0.001,0.001,0.002,0.027,0.014,0.014,0.37,560,14,7,15.54,1161,1105,899,789,1198,542,442,28.5
0.159,0.27,1.25,0.016,0.008,0.02,0.01,0.02,0.001,0.001,0.002,0.03,0.017,0.015,0.37,570,14,7,15.54,1164,1109,902,801,1198,532,430,26.0
0.153,0.27,1.27,0.012,0.005,0.02,0.01,0.02,0.001,0.001,0.002,0.027,0.014,0.014,0.37,566,14,7,15.54,1171,1113,898,793,1195,546,443,28.0
0.16,0.24,1.24,0.016,0.01,0.02,0.01,0.02,0.001,0.001,0.002,0.028,0.014,0.014,0.37,538,14,7,15.6,1168,1114,901,817,1197,526,415,27.5
0.15,0.25,1.25,0.011,0.006,0.02,0.01,0.02,0.001,0.001,0.002,0.032,0.019,0.014,0.36,545,14,7,15.6,1171,1120,909,830,1201,517,406,27.5
0.15,0.25,1.25,0.011,0.006,0.02,0.01,0.02,0.001,0.001,0.002,0.032,0.019,0.014,0.36,538,14,7,15.6,1159,1105,899,814,1190,526,413,27.5
0.152,0.28,1.24,0.012,0.01,0.02,0.01,0.02,0.001,0.001,0.002,0.04,0.017,0.013,0.37,545,14,7,15.6,1183,1129,906,824,1208,534,447,25.5
0.152,0.31,1.23,0.014,0.006,0.02,0.01,0.02,0.001,0.002,0.002,0.036,0.018,0.014,0.36,582,16,9,40.28,1175,1126,866,841,1192,515,409,25.5
0.151,0.29,1.23,0.012,0.008,0.02,0.01,0.02,0.003,0.002,0.002,0.036,0.021,0.013,0.36,574,16,9,40.28,1162,1116,866,840,1183,522,424,25.5
0.147,0.26,1.22,0.012,0.009,0.02,0.01,0.02,0.001,0.002,0.002,0.027,0.013,0.013,0.36,594,16,9,40.2,1195,1145,876,849,1211,515,390,27.5
0.151,0.29,1.26,0.01,0.004,0.02,0.01,0.02,0.002,0.001,0.002,0.033,0.02,0.013,0.38,540,16,9,20.05,1137,1083,854,818,1172,537,437,27.5
0.152,0.26,1.24,0.015,0.009,0.02,0.01,0.01,0.002,0.002,0.002,0.031,0.021,0.014,0.36,546,16,7,15.6,1144,1096,902,826,1171,511,404,28.5
0.151,0.29,1.24,0.014,0.004,0.02,0.01,0.01,0.001,0.001,0.002,0.028,0.013,0.01,0.38,353,16,7,20.1,1189,1132,871,810,1204,535,408,28.0
0.143,0.27,1.23,0.013,0.006,0.02,0.01,0.01,0.001,0.001,0.003,0.039,0.015,0.011,0.35,538,14,7,35.05,1142,1095,857,830,1180,516,409,27.5
0.155,0.27,1.24,0.015,0.003,0.02,0.01,0.01,0.001,0.001,0.002,0.029,0.016,0.013,0.37,37,16,9,40.25,1171,1123,876,842,1186,516,382,28.5
0.151,0.26,1.24,0.014,0.005,0.02,0.01,0.02,0.002,0.002,0.003,0.033,0.014,0.013,0.37,562,14,7,31.35,1165,1114,878,818,1183,555,476,28.5
0.151,0.3,1.24,0.011,0.004,0.02,0.01,0.01,0.001,0.002,0.003,0.039,0.018,0.013,0.37,27,16,11,20.505000000000003,1154,1105,877,837,1171,543,399,28.5
0.162,0.26,1.24,0.013,0.006,0.02,0.01,0.01,0.002,0.002,0.003,0.038,0.017,0.013,0.37,21,18,7,20.505000000000003,1140,1093,901,838,1169,538,422,26.0
0.151,0.27,1.23,0.013,0.01,0.02,0.01,0.01,0.003,0.002,0.003,0.034,0.015,0.014,0.36,34,16,9,20.505000000000003,1178,1127,856,838,1209,512,386,28.0
0.151,0.25,1.24,0.015,0.01,0.02,0.01,0.01,0.003,0.002,0.003,0.034,0.015,0.013,0.36,555,14,9,39.75,1178,1125,847,825,1193,539,437,27.5
0.151,0.28,1.24,0.014,0.007,0.02,0.01,0.01,0.002,0.002,0.002,0.038,0.011,0.013,0.36,541,16,9,44.65,1163,1114,865,836,1183,530,419,26.5
0.151,0.26,1.24,0.014,0.005,0.02,0.01,0.02,0.002,0.002,0.003,0.033,0.014,0.013,0.37,565,16,9,32.45,1161,1111,860,818,1183,555,473,25.0
0.152,0.26,1.23,0.014,0.009,0.02,0.01,0.02,0.002,0.002,0.002,0.035,0.011,0.011,0.37,519,12,7,24.6,1155,1106,859,829,1192,501,427,28.0
0.155,0.26,1.26,0.016,0.01,0.02,0.01,0.02,0.002,0.002,0.002,0.036,0.016,0.012,0.37,447,14,7,11.52,1161,1104,938,785,1193,526,422,29.5
0.151,0.23,1.24,0.014,0.009,0.02,0.01,0.02,0.002,0.002,0.002,0.03,0.016,0.012,0.36,553,14,7,9.52,1181,1121,878,799,1218,507,412,27.5
0.152,0.24,1.24,0.013,0.009,0.02,0.01,0.02,0.002,0.002,0.002,0.037,0.017,0.011,0.36,559,14,7,9.57,1202,1138,878,787,1225,543,477,25.5
0.151,0.26,1.24,0.014,0.005,0.02,0.01,0.02,0.002,0.002,0.003,0.033,0.014,0.013,0.37,549,16,9,40.2,1159,1112,861,837,1180,528,438,27.0
0.151,0.26,1.24,0.014,0.005,0.02,0.01,0.02,0.002,0.002,0.003,0.033,0.014,0.013,0.37,555,16,9,40.2,1159,1108,853,826,1181,525,433,25.5
0.148,0.26,1.25,0.008,0.005,0.02,0.01,0.02,0.001,0.001,0.002,0.043,0.019,0.012,0.36,377,14,7,11.5,1194,1130,943,780,1224,536,424,28.5
0.149,0.3,1.27,0.014,0.004,0.02,0.01,0.02,0.001,0.002,0.002,0.037,0.018,0.011,0.37,460,12,7,15.45,1196,1141,914,832,1218,504,418,28.5
0.155,0.31,1.27,0.012,0.01,0.02,0.01,0.02,0.003,0.002,0.003,0.032,0.017,0.014,0.37,573,12,7,24.55,1138,1094,871,832,1187,513,415,26.5
0.155,0.31,1.27,0.012,0.01,0.02,0.01,0.02,0.003,0.002,0.003,0.032,0.017,0.014,0.37,599,12,7,24.55,1133,1088,860,827,1192,521,434,27.0
0.149,0.29,1.25,0.013,0.007,0.02,0.01,0.02,0.003,0.002,0.003,0.031,0.016,0.012,0.37,517,12,7,29.55,1136,1092,863,841,1196,517,405,26.5
0.149,0.29,1.25,0.013,0.007,0.02,0.01,0.02,0.003,0.002,0.003,0.031,0.016,0.012,0.37,530,12,7,29.55,1141,1097,866,839,1189,512,393,26.5
0.152,0.3,1.26,0.013,0.008,0.02,0.01,0.02,0.002,0.002,0.003,0.027,0.018,0.012,0.37,494,12,7,24.55,1135,1086,833,799,1179,521,422,27.5
0.149,0.29,1.25,0.013,0.007,0.02,0.01,0.02,0.003,0.002,0.003,0.031,0.016,0.012,0.37,525,12,7,29.55,1134,1090,860,835,1176,516,418,25.5
0.152,0.3,1.26,0.013,0.008,0.02,0.01,0.02,0.002,0.002,0.003,0.027,0.018,0.012,0.37,513,12,7,24.62,1165,1078,861,818,1178,519,439,26.5
0.156,0.3,1.26,0.017,0.007,0.02,0.01,0.02,0.002,0.002,0.002,0.028,0.017,0.013,0.37,579,12,7,24.56,1162,1113,865,831,1195,536,456,27.0
0.156,0.3,1.26,0.017,0.007,0.02,0.01,0.02,0.002,0.002,0.002,0.028,0.017,0.013,0.37,582,12,7,21.49,1165,1114,862,831,1175,529,445,25.5
0.151,0.28,1.27,0.016,0.007,0.02,0.01,0.02,0.002,0.002,0.003,0.024,0.017,0.012,0.37,589,14,9,21.49,1165,1114,857,785,1178,543,440,27.0
0.151,0.28,1.27,0.016,0.007,0.02,0.01,0.02,0.002,0.002,0.003,0.024,0.017,0.012,0.37,566,14,7,19.55,1165,1114,878,818,1187,519,419,27.5
0.149,0.26,1.24,0.012,0.007,0.02,0.01,0.01,0.002,0.001,0.002,0.028,0.013,0.016,0.36,546,18,9,20.505000000000003,1162,1115,876,845,1180,533,421,26.0
0.149,0.25,1.22,0.013,0.01,0.02,0.01,0.02,0.003,0.002,0.003,0.029,0.014,0.012,0.36,468,14,9,34.2,1144,1097,852,824,1186,548,470,26.5
0.153,0.26,1.24,0.015,0.002,0.02,0.01,0.02,0.002,0.002,0.002,0.035,0.017,0.012,0.37,584,12,5,11.75,1150,1100,904,827,1189,502,380,30.0
0.153,0.26,1.24,0.015,0.002,0.02,0.01,0.02,0.002,0.002,0.002,0.035,0.017,0.012,0.37,590,14,5,15.65,1172,1124,886,850,1191,505,369,27.0
0.153,0.26,1.24,0.015,0.002,0.02,0.01,0.02,0.002,0.002,0.002,0.035,0.017,0.012,0.37,583,14,5,15.1,1163,1116,890,850,1189,527,389,27.0
0.149,0.25,1.25,0.016,0.002,0.02,0.01,0.02,0.002,0.002,0.002,0.033,0.018,0.012,0.36,574,14,5,15.1,1163,1116,888,849,1193,536,404,27.0
0.149,0.25,1.25,0.016,0.002,0.02,0.01,0.02,0.002,0.002,0.002,0.033,0.018,0.012,0.36,560,14,5,15.0,1170,1121,892,844,1196,530,399,27.5
0.155,0.29,1.23,0.011,0.005,0.02,0.01,0.01,0.002,0.002,0.003,0.027,0.015,0.012,0.37,553,14,7,27.55,1165,1114,878,818,1190,529,457,28.5
0.149,0.26,1.24,0.012,0.004,0.02,0.01,0.02,0.002,0.002,0.003,0.036,0.017,0.013,0.36,600,16,9,29.65,1158,1106,858,811,1184,531,455,29.0
0.149,0.26,1.24,0.012,0.004,0.02,0.01,0.02,0.002,0.002,0.003,0.036,0.017,0.013,0.36,602,16,9,29.65,1158,1109,863,817,1182,529,451,29.0
0.155,0.29,1.23,0.011,0.005,0.02,0.01,0.01,0.002,0.002,0.003,0.027,0.015,0.012,0.37,553,16,7,23.57,1161,1109,878,823,1188,532,460,28.5
0.146,0.27,1.25,0.012,0.006,0.02,0.01,0.02,0.003,0.002,0.003,0.029,0.017,0.011,0.36,590,16,7,21.57,1133,1086,874,817,1186,516,419,29.0
0.151,0.25,1.24,0.012,0.005,0.02,0.01,0.01,0.002,0.002,0.003,0.029,0.018,0.012,0.36,619,16,9,29.65,1172,1120,861,821,1188,522,441,28.5
0.144,0.25,1.24,0.011,0.006,0.02,0.01,0.02,0.002,0.002,0.003,0.03,0.016,0.013,0.36,591,16,7,19.6,1180,1121,864,792,1190,520,442,29.0
0.148,0.31,1.24,0.012,0.004,0.02,0.01,0.02,0.002,0.002,0.003,0.033,0.021,0.012,0.36,645,16,7,19.6,1148,1095,856,797,1193,530,435,28.5
0.154,0.26,1.23,0.011,0.004,0.02,0.01,0.01,0.002,0.002,0.003,0.027,0.016,0.013,0.37,592,16,9,29.75,1170,1117,857,821,1189,531,433,28.5
0.155,0.25,1.2,0.012,0.011,0.02,0.01,0.02,0.001,0.002,0.003,0.031,0.016,0.012,0.36,559,14,7,15.56,1178,1128,900,832,1196,534,415,27.0
0.155,0.25,1.2,0.012,0.011,0.02,0.01,0.02,0.001,0.002,0.003,0.031,0.016,0.012,0.36,597,16,7,15.54,1156,1107,902,826,1191,510,422,29.0
0.147,0.26,1.25,0.014,0.008,0.02,0.01,0.01,0.001,0.002,0.002,0.03,0.016,0.012,0.36,582,14,7,24.55,1165,1114,878,818,1208,537,425,25.5
0.154,0.26,1.24,0.014,0.009,0.02,0.01,0.02,0.003,0.001,0.002,0.029,0.013,0.012,0.37,591,14,7,24.6,1174,1125,870,829,1192,529,424,28.0
0.15,0.31,1.22,0.012,0.005,0.02,0.01,0.01,0.003,0.001,0.002,0.037,0.016,0.014,0.36,578,14,7,24.65,1137,1087,866,810,1185,527,408,29.0
0.15,0.31,1.22,0.012,0.005,0.02,0.01,0.01,0.003,0.001,0.002,0.037,0.016,0.014,0.36,584,14,7,24.65,1156,1107,864,821,1188,526,412,28.5
0.15,0.25,1.24,0.012,0.009,0.02,0.01,0.01,0.001,0.001,0.002,0.031,0.016,0.013,0.36,586,14,7,24.65,1167,1116,854,813,1183,534,417,27.5
0.15,0.25,1.24,0.012,0.009,0.02,0.01,0.01,0.001,0.001,0.002,0.031,0.016,0.013,0.36,585,14,7,24.65,1157,1109,880,828,1185,529,422,27.0
0.15,0.25,1.24,0.012,0.009,0.02,0.01,0.01,0.001,0.001,0.002,0.031,0.016,0.013,0.36,585,14,7,24.65,1157,1107,865,825,1187,534,417,27.5
0.151,0.3,1.23,0.014,0.004,0.02,0.01,0.01,0.002,0.002,0.002,0.025,0.014,0.013,0.36,590,14,7,24.65,1156,1107,874,822,1187,533,404,27.5
0.151,0.3,1.23,0.014,0.004,0.02,0.01,0.01,0.002,0.002,0.002,0.025,0.014,0.013,0.36,579,14,7,24.65,1172,1121,870,825,1198,529,444,26.0
0.148,0.25,1.25,0.013,0.009,0.02,0.01,0.02,0.002,0.002,0.003,0.037,0.016,0.012,0.36,46,14,7,19.7,1177,1120,862,792,1197,523,423,26.5
0.143,0.28,1.24,0.011,0.008,0.02,0.01,0.01,0.002,0.001,0.002,0.033,0.015,0.017,0.36,536,14,7,15.54,1157,1103,903,804,1187,521,448,30.5
0.155,0.26,1.23,0.013,0.008,0.02,0.01,0.01,0.003,0.001,0.002,0.035,0.019,0.015,0.37,490,14,7,15.54,1147,1096,903,803,1185,519,415,28.5
0.156,0.27,1.23,0.012,0.008,0.02,0.01,0.02,0.001,0.001,0.002,0.031,0.016,0.017,0.37,427,14,7,15.54,1144,1094,905,806,1189,530,415,28.0
0.149,0.27,1.24,0.015,0.005,0.02,0.01,0.01,0.001,0.002,0.002,0.033,0.016,0.017,0.36,529,14,7,15.54,1159,1105,900,802,1192,519,414,27.5
0.148,0.26,1.24,0.014,0.012,0.02,0.01,0.02,0.003,0.001,0.002,0.044,0.012,0.014,0.36,461,14,7,17.7,1170,1114,889,801,1198,521,397,30.0
0.148,0.26,1.24,0.014,0.012,0.02,0.01,0.02,0.003,0.001,0.002,0.044,0.012,0.014,0.36,459,14,7,17.62,1168,1114,886,812,1183,524,411,27.5
0.155,0.26,1.23,0.013,0.008,0.02,0.01,0.01,0.003,0.001,0.002,0.035,0.019,0.015,0.37,529,14,7,15.54,1154,1102,901,808,1192,518,402,27.0
0.149,0.27,1.23,0.012,0.01,0.02,0.01,0.01,0.003,0.001,0.002,0.036,0.016,0.015,0.36,528,14,7,15.54,1160,1107,903,807,1194,520,406,26.5
0.147,0.27,1.25,0.011,0.006,0.02,0.01,0.01,0.001,0.001,0.002,0.036,0.018,0.014,0.36,534,14,7,15.6,1164,1109,906,805,1193,511,405,29.0
0.15,0.26,1.24,0.012,0.006,0.02,0.01,0.02,0.001,0.001,0.002,0.024,0.014,0.014,0.36,565,14,7,17.6,1149,1095,885,795,1186,527,427,30.5
0.152,0.26,1.24,0.015,0.009,0.02,0.01,0.01,0.002,0.002,0.002,0.031,0.021,0.014,0.36,552,14,7,19.55,1165,1114,878,818,1172,522,422,28.0
0.152,0.26,1.24,0.015,0.009,0.02,0.01,0.01,0.002,0.002,0.002,0.031,0.021,0.014,0.36,577,16,9,19.75,1149,1095,854,774,1173,523,426,28.5
0.152,0.26,1.24,0.015,0.009,0.02,0.01,0.01,0.002,0.002,0.002,0.031,0.021,0.014,0.36,589,16,9,19.75,1156,1102,861,781,1172,520,422,29.0
0.147,0.29,1.24,0.013,0.003,0.02,0.01,0.01,0.002,0.002,0.002,0.032,0.018,0.013,0.36,569,16,9,24.73,1151,1099,867,790,1176,521,413,28.0
0.147,0.29,1.24,0.013,0.003,0.02,0.01,0.01,0.002,0.002,0.002,0.032,0.018,0.013,0.36,548,16,9,39.73,1131,1087,862,831,1172,540,440,29.0
0.153,0.24,1.24,0.009,0.007,0.02,0.01,0.01,0.002,0.002,0.003,0.028,0.014,0.012,0.37,68,16,9,19.65,1163,1107,867,774,1193,516,410,28.5
0.153,0.24,1.24,0.009,0.007,0.02,0.01,0.01,0.002,0.002,0.003,0.028,0.014,0.012,0.37,73,16,9,19.65,1163,1106,870,773,1193,518,416,28.0
0.153,0.24,1.24,0.009,0.007,0.02,0.01,0.01,0.002,0.002,0.003,0.028,0.014,0.012,0.37,69,16,9,19.65,1174,1116,869,775,1190,511,408,28.5
0.146,0.26,1.24,0.013,0.009,0.02,0.01,0.02,0.001,0.002,0.003,0.028,0.017,0.012,0.36,582,16,9,48.2,1175,1124,862,839,1190,502,355,29.0
0.154,0.26,1.23,0.011,0.004,0.02,0.01,0.01,0.002,0.002,0.003,0.027,0.016,0.013,0.37,20,16,9,23.65,1158,1108,876,822,1186,524,413,26.0
0.155,0.26,1.24,0.014,0.007,0.02,0.01,0.02,0.001,0.001,0.002,0.036,0.02,0.013,0.37,20,16,9,23.65,1144,1096,863,816,1179,530,418,27.0
0.151,0.26,1.24,0.009,0.003,0.02,0.01,0.01,0.002,0.002,0.002,0.027,0.017,0.013,0.37,20,16,9,35.85,1172,1123,871,832,1187,554,450,27.0
0.151,0.26,1.24,0.009,0.003,0.02,0.01,0.01,0.002,0.002,0.002,0.027,0.017,0.013,0.37,20,14,7,39.85,1168,1115,886,820,1194,529,426,27.5
0.155,0.26,1.25,0.011,0.005,0.02,0.01,0.02,0.004,0.001,0.002,0.043,0.019,0.011,0.37,542,14,7,9.5,1165,1114,878,779,1197,528,412,29.5
0.151,0.28,1.25,0.015,0.003,0.02,0.01,0.01,0.002,0.002,0.002,0.029,0.018,0.013,0.38,517,12,7,31.62,1140,1096,850,833,1185,524,457,29.0
0.149,0.25,1.25,0.014,0.007,0.02,0.01,0.02,0.002,0.002,0.002,0.03,0.017,0.012,0.36,410,14,7,11.52,1163,1105,941,779,1196,512,417,28.0
0.148,0.26,1.25,0.008,0.005,0.02,0.01,0.02,0.001,0.001,0.002,0.043,0.019,0.012,0.36,428,14,7,11.52,1156,1100,935,786,1199,510,407,25.5
0.151,0.23,1.24,0.014,0.009,0.02,0.01,0.02,0.002,0.002,0.002,0.03,0.016,0.012,0.36,524,14,7,9.52,1147,1089,878,782,1209,496,401,26.0
0.155,0.26,1.25,0.011,0.005,0.02,0.01,0.02,0.004,0.001,0.002,0.043,0.019,0.011,0.37,565,14,7,9.52,1184,1123,878,787,1222,507,399,28.5
0.155,0.26,1.25,0.011,0.005,0.02,0.01,0.02,0.004,0.001,0.002,0.043,0.019,0.011,0.37,549,14,7,9.55,1177,1117,878,791,1216,518,413,26.5
0.152,0.24,1.24,0.013,0.009,0.02,0.01,0.02,0.002,0.002,0.002,0.037,0.017,0.011,0.36,20,14,7,9.55,1189,1130,878,798,1220,512,418,27.0
0.155,0.26,1.25,0.011,0.005,0.02,0.01,0.02,0.004,0.001,0.002,0.043,0.019,0.011,0.37,541,14,7,9.55,1183,1124,878,803,1217,509,393,28.0
0.15,0.24,1.24,0.014,0.005,0.02,0.01,0.02,0.001,0.002,0.003,0.023,0.015,0.013,0.36,184,16,9,39.7,1184,1132,855,828,1202,507,395,27.0
0.151,0.24,1.25,0.013,0.004,0.02,0.01,0.02,0.002,0.002,0.003,0.026,0.013,0.012,0.37,120,14,9,31.0,1180,1126,869,818,1209,568,474,28.0
0.147,0.28,1.24,0.019,0.007,0.02,0.01,0.02,0.001,0.002,0.003,0.038,0.017,0.013,0.37,15,14,7,13.65,1165,1114,878,818,1209,525,439,28.0
0.162,0.26,1.25,0.015,0.007,0.02,0.01,0.02,0.002,0.002,0.003,0.037,0.017,0.013,0.38,370,14,9,40.29,1148,1102,859,839,1184,547,436,27.0
0.162,0.26,1.25,0.015,0.007,0.02,0.01,0.02,0.002,0.002,0.003,0.037,0.017,0.013,0.38,453,14,9,40.29,1162,1113,859,842,1192,570,463,27.5
