Repository: edg7928/biye

File: shujv_Q355D_RM_REH_EL_boxs.csv (part 5 of 16)
C,Si,Mn,P,S,Cr,Ni,Cu,Mo,V,Sn,Al,Ti,Nb,CEQ,板坯装炉前温度,轧制道次数,精轧道次数,轧制厚度,粗轧开轧温度_测量平均,粗轧终止温度_测量平均,精轧开轧温度_测量平均,精轧终止温度_测量平均,抽出平均温度,TENSION_RM,YIELD_REH,EL
0.162,0.26,1.25,0.015,0.007,0.02,0.01,0.02,0.002,0.002,0.003,0.037,0.017,0.013,0.38,483,14,9,40.29,1162,1113,859,841,1191,551,437,27.0
0.151,0.24,1.25,0.013,0.004,0.02,0.01,0.02,0.002,0.002,0.003,0.026,0.013,0.012,0.37,271,14,9,34.29,1138,1091,853,823,1190,542,443,28.0
0.146,0.26,1.23,0.014,0.005,0.02,0.01,0.02,0.002,0.002,0.002,0.029,0.017,0.013,0.36,435,14,7,34.05,1165,1114,878,818,1191,558,468,27.0
0.146,0.26,1.23,0.014,0.005,0.02,0.01,0.02,0.002,0.002,0.002,0.029,0.017,0.013,0.36,397,14,9,40.29,1156,1106,849,823,1185,543,423,30.5
0.152,0.25,1.24,0.014,0.005,0.02,0.01,0.02,0.002,0.002,0.003,0.026,0.017,0.015,0.36,102,14,9,39.7,1181,1127,855,826,1201,574,468,27.5
0.149,0.27,1.26,0.013,0.004,0.02,0.01,0.02,0.002,0.002,0.003,0.033,0.017,0.011,0.37,112,16,11,39.95,1153,1101,857,811,1186,544,448,28.0
0.153,0.26,1.24,0.015,0.002,0.02,0.01,0.02,0.002,0.002,0.002,0.035,0.017,0.012,0.37,374,12,7,24.65,1150,1100,854,813,1185,522,439,28.0
0.151,0.28,1.27,0.016,0.007,0.02,0.01,0.02,0.002,0.002,0.003,0.024,0.017,0.012,0.37,171,14,7,19.65,1149,1097,858,799,1189,534,436,28.0
0.15,0.26,1.26,0.016,0.005,0.02,0.01,0.02,0.001,0.002,0.003,0.033,0.017,0.011,0.37,558,16,9,20.505000000000003,1181,1128,852,831,1193,513,388,26.5
0.154,0.28,1.28,0.015,0.012,0.02,0.01,0.02,0.001,0.001,0.003,0.039,0.012,0.012,0.37,592,16,9,20.505000000000003,1142,1097,860,840,1184,575,460,27.0
0.152,0.25,1.24,0.013,0.004,0.02,0.01,0.01,0.002,0.002,0.003,0.03,0.015,0.015,0.37,575,14,7,15.6,1178,1126,903,825,1194,530,411,27.0
0.152,0.25,1.24,0.013,0.004,0.02,0.01,0.01,0.002,0.002,0.003,0.03,0.015,0.015,0.37,608,16,7,15.65,1164,1113,902,819,1194,547,450,27.5
0.144,0.3,1.24,0.012,0.011,0.02,0.01,0.01,0.002,0.002,0.003,0.038,0.021,0.012,0.36,618,16,9,29.65,1152,1103,858,816,1178,542,466,27.5
0.146,0.26,1.21,0.009,0.003,0.02,0.01,0.01,0.002,0.002,0.003,0.032,0.015,0.012,0.35,610,16,9,29.65,1149,1100,859,815,1176,525,437,27.0
0.149,0.27,1.25,0.016,0.004,0.02,0.01,0.02,0.001,0.002,0.003,0.029,0.017,0.011,0.36,605,16,9,29.65,1151,1101,859,813,1180,519,413,27.0
0.149,0.27,1.25,0.016,0.004,0.02,0.01,0.02,0.001,0.002,0.003,0.029,0.017,0.011,0.36,606,16,9,29.65,1145,1097,858,814,1178,526,411,28.0
0.149,0.27,1.25,0.016,0.004,0.02,0.01,0.02,0.001,0.002,0.003,0.029,0.017,0.011,0.36,606,16,9,29.65,1142,1094,861,819,1176,526,416,27.0
0.149,0.26,1.24,0.012,0.004,0.02,0.01,0.02,0.002,0.002,0.003,0.036,0.017,0.013,0.36,600,16,9,29.65,1152,1103,861,817,1184,526,417,27.5
0.148,0.3,1.25,0.014,0.005,0.02,0.01,0.02,0.002,0.002,0.003,0.031,0.019,0.01,0.36,548,16,9,29.65,1155,1104,858,802,1170,523,410,28.0
0.148,0.3,1.25,0.014,0.005,0.02,0.01,0.02,0.002,0.002,0.003,0.031,0.019,0.01,0.36,609,16,9,29.65,1167,1116,862,813,1183,530,404,27.5
0.151,0.26,1.26,0.013,0.006,0.02,0.01,0.01,0.002,0.002,0.003,0.033,0.017,0.012,0.37,608,16,9,29.65,1158,1109,859,811,1187,530,421,28.5
0.151,0.26,1.26,0.013,0.006,0.02,0.01,0.01,0.002,0.002,0.003,0.033,0.017,0.012,0.37,602,16,9,29.65,1156,1106,860,809,1186,525,411,27.5
0.151,0.25,1.24,0.012,0.005,0.02,0.01,0.01,0.002,0.002,0.003,0.029,0.018,0.012,0.36,603,16,9,29.65,1158,1108,859,817,1184,522,422,29.0
0.154,0.25,1.23,0.014,0.008,0.02,0.01,0.02,0.001,0.001,0.003,0.044,0.015,0.014,0.37,587,16,9,29.65,1167,1116,861,821,1192,525,417,29.0
0.155,0.29,1.23,0.011,0.005,0.02,0.01,0.01,0.002,0.002,0.003,0.027,0.015,0.012,0.37,557,16,7,21.57,1152,1101,871,818,1184,523,415,27.5
0.146,0.27,1.25,0.012,0.006,0.02,0.01,0.02,0.003,0.002,0.003,0.029,0.017,0.011,0.36,585,16,7,19.57,1154,1100,863,798,1184,517,417,27.0
0.149,0.3,1.25,0.015,0.006,0.02,0.01,0.02,0.001,0.002,0.003,0.03,0.018,0.012,0.36,591,16,7,19.57,1141,1089,866,801,1179,523,444,27.0
0.146,0.27,1.25,0.012,0.006,0.02,0.01,0.02,0.003,0.002,0.003,0.029,0.017,0.011,0.36,592,16,7,19.57,1139,1086,863,790,1185,521,435,27.5
0.149,0.3,1.25,0.015,0.006,0.02,0.01,0.02,0.001,0.002,0.003,0.03,0.018,0.012,0.36,587,16,7,19.57,1146,1093,863,801,1181,527,434,27.5
0.147,0.28,1.24,0.014,0.007,0.02,0.01,0.02,0.001,0.001,0.002,0.046,0.018,0.014,0.36,588,14,7,24.65,1172,1120,873,825,1191,529,427,25.5
0.153,0.26,1.25,0.015,0.011,0.02,0.01,0.01,0.001,0.001,0.002,0.034,0.016,0.012,0.37,586,14,7,24.65,1180,1127,873,822,1197,536,436,28.5
0.153,0.26,1.25,0.015,0.011,0.02,0.01,0.01,0.001,0.001,0.002,0.034,0.016,0.012,0.37,588,14,7,24.65,1178,1126,870,823,1201,531,447,29.5
0.149,0.25,1.28,0.013,0.008,0.02,0.01,0.01,0.001,0.001,0.002,0.033,0.016,0.012,0.37,581,14,7,24.67,1171,1121,865,824,1201,535,439,29.5
0.149,0.25,1.28,0.013,0.008,0.02,0.01,0.01,0.001,0.001,0.002,0.033,0.016,0.012,0.37,576,14,7,24.67,1164,1115,872,828,1189,536,436,30.5
0.153,0.28,1.28,0.014,0.007,0.02,0.01,0.02,0.001,0.001,0.002,0.033,0.015,0.014,0.37,578,14,7,24.67,1162,1112,869,823,1194,530,413,28.0
0.153,0.28,1.28,0.014,0.007,0.02,0.01,0.02,0.001,0.001,0.002,0.033,0.015,0.014,0.37,581,14,7,21.67,1169,1115,880,809,1192,536,423,27.5
0.161,0.25,1.24,0.015,0.011,0.02,0.01,0.02,0.002,0.001,0.002,0.036,0.018,0.013,0.37,584,14,7,21.67,1175,1120,886,808,1198,538,422,29.0
0.15,0.25,1.25,0.011,0.006,0.02,0.01,0.02,0.001,0.001,0.002,0.032,0.019,0.014,0.36,397,14,7,15.62,1176,1118,903,792,1191,523,405,28.5
0.158,0.26,1.27,0.015,0.007,0.02,0.01,0.02,0.001,0.001,0.002,0.028,0.018,0.015,0.38,575,14,7,19.62,1164,1108,868,791,1188,540,424,29.5
0.147,0.28,1.25,0.016,0.011,0.02,0.01,0.02,0.001,0.002,0.003,0.035,0.018,0.014,0.36,556,14,7,19.62,1167,1110,872,790,1187,527,408,30.5
0.153,0.27,1.23,0.012,0.007,0.02,0.01,0.02,0.001,0.001,0.002,0.023,0.014,0.013,0.36,564,14,7,17.65,1183,1125,894,803,1201,528,404,27.5
0.154,0.31,1.26,0.015,0.011,0.02,0.01,0.02,0.004,0.002,0.002,0.038,0.016,0.014,0.37,584,14,7,24.56,1170,1120,865,825,1201,522,426,26.5
0.154,0.26,1.24,0.014,0.009,0.02,0.01,0.02,0.003,0.001,0.002,0.029,0.013,0.012,0.37,587,14,7,24.75,1164,1112,865,813,1193,522,417,27.0
0.161,0.25,1.24,0.015,0.011,0.02,0.01,0.02,0.002,0.001,0.002,0.036,0.018,0.013,0.37,582,14,7,21.67,1163,1110,878,811,1189,536,420,25.5
0.154,0.25,1.27,0.016,0.006,0.02,0.01,0.02,0.001,0.001,0.002,0.035,0.019,0.014,0.37,564,14,7,15.55,1149,1094,894,784,1191,532,435,28.0
0.154,0.27,1.25,0.011,0.009,0.02,0.01,0.02,0.001,0.001,0.002,0.041,0.017,0.014,0.37,527,14,7,15.6,1171,1120,902,826,1202,522,416,26.0
0.151,0.26,1.25,0.011,0.003,0.02,0.01,0.02,0.002,0.001,0.002,0.034,0.016,0.014,0.37,531,14,7,15.6,1169,1117,907,827,1200,517,395,28.5
0.151,0.26,1.25,0.011,0.003,0.02,0.01,0.02,0.002,0.001,0.002,0.034,0.016,0.014,0.37,544,14,7,15.6,1165,1115,904,823,1203,521,420,28.5
0.148,0.24,1.24,0.01,0.006,0.02,0.01,0.02,0.001,0.002,0.002,0.027,0.018,0.013,0.36,575,16,9,40.28,1164,1117,868,844,1192,501,426,27.0
0.147,0.26,1.22,0.012,0.009,0.02,0.01,0.02,0.001,0.002,0.002,0.027,0.013,0.013,0.36,581,16,9,40.23,1188,1137,868,841,1205,495,426,28.0
0.148,0.26,1.24,0.014,0.012,0.02,0.01,0.02,0.003,0.001,0.002,0.044,0.012,0.014,0.36,485,16,9,17.75,1173,1119,909,807,1196,519,415,29.0
0.143,0.28,1.24,0.011,0.008,0.02,0.01,0.01,0.002,0.001,0.002,0.033,0.015,0.017,0.36,522,14,7,15.54,1160,1106,906,807,1178,529,411,30.0
0.156,0.27,1.23,0.012,0.008,0.02,0.01,0.02,0.001,0.001,0.002,0.031,0.016,0.017,0.37,533,14,7,15.54,1167,1112,901,802,1189,525,411,27.5
0.149,0.27,1.23,0.012,0.01,0.02,0.01,0.01,0.003,0.001,0.002,0.036,0.016,0.015,0.36,525,14,7,15.54,1153,1101,906,805,1188,522,407,27.5
0.149,0.27,1.23,0.012,0.01,0.02,0.01,0.01,0.003,0.001,0.002,0.036,0.016,0.015,0.36,506,14,7,15.54,1169,1114,904,807,1195,528,414,27.0
0.149,0.27,1.24,0.015,0.005,0.02,0.01,0.01,0.001,0.002,0.002,0.033,0.016,0.017,0.36,525,14,7,15.57,1175,1119,906,804,1199,533,419,28.5
0.149,0.27,1.24,0.015,0.005,0.02,0.01,0.01,0.001,0.002,0.002,0.033,0.016,0.017,0.36,515,14,7,15.57,1180,1124,904,807,1200,531,412,30.0
0.147,0.27,1.25,0.011,0.006,0.02,0.01,0.01,0.001,0.001,0.002,0.036,0.018,0.014,0.36,515,14,7,15.57,1155,1101,905,804,1201,521,403,27.5
0.147,0.27,1.25,0.011,0.006,0.02,0.01,0.01,0.001,0.001,0.002,0.036,0.018,0.014,0.36,536,14,7,15.65,1173,1118,907,808,1187,527,415,29.5
0.142,0.24,1.23,0.014,0.006,0.02,0.01,0.01,0.001,0.001,0.002,0.035,0.015,0.013,0.35,544,18,11,20.505000000000003,1170,1119,860,826,1184,491,367,27.5
0.152,0.26,1.24,0.015,0.009,0.02,0.01,0.01,0.002,0.002,0.002,0.031,0.021,0.014,0.36,548,16,7,13.7,1171,1114,900,796,1188,511,430,27.0
0.152,0.24,1.24,0.013,0.009,0.02,0.01,0.02,0.002,0.002,0.002,0.037,0.017,0.011,0.36,550,14,7,9.55,1194,1133,878,793,1224,516,411,28.5
0.151,0.23,1.24,0.014,0.009,0.02,0.01,0.02,0.002,0.002,0.002,0.03,0.016,0.012,0.36,416,14,7,9.52,1159,1102,878,792,1209,502,397,29.5
0.151,0.26,1.24,0.015,0.007,0.02,0.01,0.02,0.003,0.002,0.003,0.029,0.015,0.013,0.36,559,12,7,15.1,1175,1120,900,810,1205,518,398,28.5
0.151,0.26,1.24,0.015,0.007,0.02,0.01,0.02,0.003,0.002,0.003,0.029,0.015,0.013,0.36,558,12,7,30.15,1166,1117,852,827,1205,524,412,28.5
0.151,0.26,1.24,0.015,0.007,0.02,0.01,0.02,0.003,0.002,0.003,0.029,0.015,0.013,0.36,571,12,7,15.1,1183,1126,900,804,1203,539,415,27.0
0.149,0.26,1.24,0.012,0.007,0.02,0.01,0.01,0.002,0.001,0.002,0.028,0.013,0.016,0.36,539,18,9,20.505000000000003,1159,1113,884,851,1182,547,412,28.5
0.146,0.26,1.23,0.012,0.003,0.02,0.01,0.01,0.004,0.001,0.002,0.033,0.015,0.016,0.36,428,18,9,20.505000000000003,1151,1106,881,850,1179,558,424,28.0
0.147,0.24,1.23,0.016,0.005,0.02,0.01,0.01,0.003,0.002,0.003,0.026,0.013,0.013,0.36,522,18,9,20.505000000000003,1175,1127,884,852,1189,533,402,27.0
0.154,0.29,1.29,0.014,0.007,0.02,0.01,0.01,0.003,0.002,0.002,0.027,0.014,0.016,0.38,444,14,11,20.505000000000003,1164,1114,876,826,1189,525,403,27.5
0.159,0.28,1.3,0.016,0.007,0.02,0.01,0.01,0.002,0.002,0.003,0.039,0.017,0.012,0.38,20,16,9,17.65,1164,1108,852,776,1203,552,451,26.5
0.147,0.29,1.26,0.012,0.007,0.02,0.01,0.02,0.002,0.002,0.003,0.035,0.018,0.017,0.36,77,14,9,31.75,1182,1129,856,819,1213,529,502,25.5
0.144,0.25,1.24,0.011,0.006,0.02,0.01,0.02,0.002,0.002,0.003,0.03,0.016,0.013,0.36,592,16,7,19.6,1158,1102,856,796,1185,517,422,27.0
0.149,0.3,1.25,0.015,0.006,0.02,0.01,0.02,0.001,0.002,0.003,0.03,0.018,0.012,0.36,591,16,7,19.57,1148,1095,866,794,1183,526,430,26.5
0.151,0.25,1.21,0.011,0.008,0.02,0.01,0.01,0.002,0.002,0.002,0.032,0.016,0.015,0.36,590,16,7,15.53,1145,1098,898,824,1190,509,407,28.5
0.151,0.25,1.24,0.012,0.005,0.02,0.01,0.01,0.002,0.002,0.003,0.029,0.018,0.012,0.36,445,16,9,29.75,1191,1137,859,818,1211,531,450,26.5
0.154,0.27,1.24,0.011,0.003,0.02,0.01,0.01,0.002,0.002,0.003,0.026,0.018,0.014,0.37,582,14,7,17.56,1151,1101,886,816,1187,502,403,27.5
0.154,0.27,1.24,0.011,0.003,0.02,0.01,0.01,0.002,0.002,0.003,0.026,0.018,0.014,0.37,579,14,7,17.53,1166,1117,891,833,1185,516,427,28.5
0.157,0.27,1.23,0.012,0.005,0.02,0.01,0.02,0.001,0.002,0.003,0.028,0.018,0.012,0.37,420,16,9,29.75,1162,1111,855,816,1213,525,428,27.0
0.15,0.27,1.25,0.013,0.006,0.02,0.01,0.02,0.001,0.001,0.002,0.038,0.015,0.014,0.36,562,14,7,19.65,1168,1112,876,791,1201,527,428,27.5
0.159,0.27,1.25,0.016,0.008,0.02,0.01,0.02,0.001,0.001,0.002,0.03,0.017,0.015,0.37,516,14,7,15.65,1154,1097,905,790,1194,532,416,27.5
0.16,0.24,1.24,0.016,0.01,0.02,0.01,0.02,0.001,0.001,0.002,0.028,0.014,0.014,0.37,404,14,7,15.65,1157,1101,902,788,1187,527,423,29.0
0.16,0.24,1.24,0.016,0.01,0.02,0.01,0.02,0.001,0.001,0.002,0.028,0.014,0.014,0.37,494,14,7,15.62,1159,1104,910,797,1192,526,439,29.0
0.159,0.27,1.25,0.016,0.008,0.02,0.01,0.02,0.001,0.001,0.002,0.03,0.017,0.015,0.37,500,14,7,15.62,1163,1108,914,796,1195,540,462,28.5
0.153,0.26,1.23,0.013,0.006,0.02,0.01,0.02,0.001,0.001,0.002,0.04,0.016,0.013,0.36,574,14,7,19.62,1163,1108,874,793,1191,524,432,25.0
0.146,0.3,1.24,0.014,0.004,0.02,0.01,0.01,0.002,0.002,0.002,0.033,0.017,0.013,0.38,573,16,9,40.12,1170,1122,874,847,1196,533,378,29.5
0.147,0.26,1.25,0.014,0.008,0.02,0.01,0.01,0.001,0.002,0.002,0.03,0.016,0.012,0.36,587,14,7,24.56,1158,1110,859,817,1201,536,449,28.0
0.154,0.31,1.26,0.015,0.011,0.02,0.01,0.02,0.004,0.002,0.002,0.038,0.016,0.014,0.37,588,14,7,24.56,1160,1111,862,825,1204,531,446,25.5
0.147,0.28,1.24,0.014,0.007,0.02,0.01,0.02,0.001,0.001,0.002,0.046,0.018,0.014,0.36,581,14,7,24.65,1158,1108,873,825,1192,529,427,26.5
0.147,0.28,1.24,0.014,0.007,0.02,0.01,0.02,0.001,0.001,0.002,0.046,0.018,0.014,0.36,582,14,7,24.65,1170,1119,864,823,1196,525,440,27.5
0.153,0.28,1.28,0.014,0.007,0.02,0.01,0.02,0.001,0.001,0.002,0.033,0.015,0.014,0.37,573,14,7,21.67,1164,1110,877,802,1194,542,461,27.5
0.15,0.27,1.25,0.013,0.006,0.02,0.01,0.02,0.001,0.001,0.002,0.038,0.015,0.014,0.36,564,14,7,19.65,1169,1110,866,784,1195,532,426,28.0
0.154,0.27,1.25,0.011,0.009,0.02,0.01,0.02,0.001,0.001,0.002,0.041,0.017,0.014,0.37,464,14,7,15.65,1153,1098,910,797,1188,526,412,27.5
0.153,0.26,1.23,0.013,0.006,0.02,0.01,0.02,0.001,0.001,0.002,0.04,0.016,0.013,0.36,587,14,7,19.62,1175,1117,880,794,1190,524,417,25.5
0.153,0.26,1.23,0.013,0.006,0.02,0.01,0.02,0.001,0.001,0.002,0.04,0.016,0.013,0.36,574,14,7,19.62,1165,1110,871,795,1190,538,438,29.0
0.158,0.26,1.27,0.015,0.007,0.02,0.01,0.02,0.001,0.001,0.002,0.028,0.018,0.015,0.38,575,14,7,19.62,1165,1107,869,784,1188,526,435,27.5
0.151,0.25,1.26,0.017,0.009,0.02,0.01,0.02,0.001,0.001,0.002,0.034,0.016,0.015,0.37,575,14,7,19.62,1176,1116,864,787,1200,536,457,30.5
0.158,0.26,1.26,0.013,0.007,0.02,0.01,0.02,0.001,0.001,0.002,0.033,0.018,0.014,0.37,528,14,7,17.65,1152,1097,887,792,1187,537,454,29.0
0.15,0.26,1.24,0.012,0.006,0.02,0.01,0.02,0.001,0.001,0.002,0.024,0.014,0.014,0.36,565,14,7,17.65,1163,1107,887,795,1190,539,462,29.0
0.154,0.25,1.27,0.016,0.006,0.02,0.01,0.02,0.001,0.001,0.002,0.035,0.019,0.014,0.37,569,14,7,17.55,1159,1104,884,798,1187,536,460,30.0
0.154,0.25,1.27,0.016,0.006,0.02,0.01,0.02,0.001,0.001,0.002,0.035,0.019,0.014,0.37,563,14,7,15.54,1164,1106,898,786,1194,533,445,28.0
0.153,0.27,1.27,0.012,0.005,0.02,0.01,0.02,0.001,0.001,0.002,0.027,0.014,0.014,0.37,566,14,7,15.54,1179,1121,907,797,1194,537,452,28.0
0.154,0.27,1.25,0.011,0.009,0.02,0.01,0.02,0.001,0.001,0.002,0.041,0.017,0.014,0.37,459,14,7,15.6,1170,1120,908,831,1198,538,439,29.5
0.151,0.26,1.25,0.011,0.003,0.02,0.01,0.02,0.002,0.001,0.002,0.034,0.016,0.014,0.37,532,14,7,15.6,1162,1112,906,821,1192,532,435,26.5
0.152,0.28,1.24,0.012,0.01,0.02,0.01,0.02,0.001,0.001,0.002,0.04,0.017,0.013,0.37,537,14,7,15.6,1182,1131,906,826,1207,517,408,27.0
0.151,0.3,1.24,0.012,0.003,0.02,0.01,0.02,0.004,0.002,0.003,0.032,0.017,0.013,0.37,23,14,7,13.65,1176,1118,894,794,1202,555,453,27.0
0.15,0.27,1.23,0.01,0.007,0.02,0.01,0.02,0.003,0.002,0.003,0.031,0.015,0.013,0.36,37,12,7,19.66,1160,1107,859,807,1200,519,405,27.0
0.151,0.26,1.24,0.009,0.004,0.02,0.01,0.01,0.004,0.001,0.003,0.04,0.018,0.013,0.38,218,14,7,21.7,1155,1103,858,810,1196,553,457,27.5
0.155,0.27,1.24,0.015,0.003,0.02,0.01,0.01,0.001,0.001,0.002,0.029,0.016,0.013,0.37,46,16,11,20.505000000000003,1171,1115,831,789,1185,505,394,28.0
0.155,0.27,1.24,0.015,0.003,0.02,0.01,0.01,0.001,0.001,0.002,0.029,0.016,0.013,0.37,54,16,11,20.505000000000003,1159,1106,847,801,1187,511,365,27.0
0.158,0.24,1.24,0.014,0.008,0.02,0.01,0.01,0.001,0.002,0.002,0.03,0.016,0.012,0.37,105,16,9,40.23,1192,1138,858,836,1217,524,393,27.0
0.138,0.28,1.24,0.013,0.005,0.02,0.01,0.01,0.001,0.002,0.002,0.033,0.016,0.013,0.37,20,14,7,19.6,1172,1117,862,807,1199,543,470,29.5
0.151,0.25,1.24,0.015,0.01,0.02,0.01,0.01,0.003,0.002,0.003,0.034,0.015,0.013,0.36,567,14,9,20.505000000000003,1171,1123,858,843,1181,521,399,27.0
0.151,0.25,1.24,0.015,0.01,0.02,0.01,0.01,0.003,0.002,0.003,0.034,0.015,0.013,0.36,552,14,9,20.505000000000003,1175,1124,851,834,1184,527,427,29.5
0.149,0.26,1.26,0.013,0.009,0.02,0.01,0.02,0.002,0.001,0.002,0.031,0.016,0.011,0.37,502,16,9,19.6,1182,1127,886,803,1205,522,419,28.0
0.149,0.3,1.27,0.014,0.004,0.02,0.01,0.02,0.001,0.002,0.002,0.037,0.018,0.011,0.37,486,12,7,15.65,1163,1107,883,799,1187,527,406,29.0
0.14,0.28,1.24,0.01,0.007,0.02,0.01,0.02,0.001,0.002,0.003,0.034,0.016,0.013,0.37,342,16,9,39.85,1178,1128,863,841,1188,514,373,29.0
0.154,0.28,1.28,0.015,0.012,0.02,0.01,0.02,0.001,0.001,0.003,0.039,0.012,0.012,0.37,581,16,9,20.505000000000003,1170,1122,865,845,1180,539,395,27.0
0.149,0.28,1.24,0.016,0.006,0.02,0.01,0.02,0.001,0.002,0.002,0.037,0.018,0.011,0.38,567,16,9,20.505000000000003,1168,1119,864,843,1179,528,387,26.5
0.159,0.28,1.3,0.016,0.007,0.02,0.01,0.01,0.002,0.002,0.003,0.039,0.017,0.012,0.38,19,16,9,24.65,1186,1129,864,790,1216,552,466,28.0
0.159,0.28,1.3,0.016,0.007,0.02,0.01,0.01,0.002,0.002,0.003,0.039,0.017,0.012,0.38,21,16,9,21.65,1163,1109,865,796,1206,541,425,27.5
0.159,0.28,1.3,0.016,0.007,0.02,0.01,0.01,0.002,0.002,0.003,0.039,0.017,0.012,0.38,17,16,9,15.65,1189,1128,895,771,1210,548,435,27.5
0.152,0.25,1.24,0.014,0.005,0.02,0.01,0.02,0.002,0.002,0.003,0.026,0.017,0.015,0.36,123,14,9,39.7,1190,1133,853,823,1221,529,468,25.5
0.156,0.26,1.24,0.015,0.005,0.02,0.01,0.01,0.002,0.002,0.002,0.027,0.015,0.013,0.37,17,14,7,20.505000000000003,1165,1114,878,818,1180,521,420,26.5
0.154,0.26,1.27,0.017,0.008,0.02,0.01,0.01,0.002,0.002,0.003,0.032,0.016,0.013,0.37,48,14,11,20.505000000000003,1177,1125,861,822,1189,527,405,27.0
0.148,0.28,1.23,0.012,0.007,0.02,0.01,0.02,0.001,0.002,0.003,0.035,0.017,0.011,0.36,91,16,9,20.505000000000003,1186,1136,862,843,1202,538,440,27.0
0.152,0.29,1.26,0.015,0.004,0.02,0.01,0.02,0.004,0.002,0.003,0.042,0.016,0.014,0.37,597,16,9,20.505000000000003,1174,1125,866,846,1186,541,403,27.5
0.153,0.3,1.25,0.013,0.009,0.02,0.01,0.02,0.002,0.002,0.003,0.036,0.011,0.013,0.37,225,16,9,22.97,1183,1127,866,800,1214,553,466,28.5
0.153,0.3,1.25,0.013,0.009,0.02,0.01,0.02,0.002,0.002,0.003,0.036,0.011,0.013,0.37,149,16,9,27.75,1187,1133,877,816,1205,552,464,27.5
0.147,0.25,1.24,0.011,0.004,0.02,0.01,0.01,0.002,0.002,0.002,0.029,0.014,0.015,0.36,565,14,7,17.58,1155,1103,885,813,1201,512,435,28.0
0.151,0.25,1.26,0.017,0.009,0.02,0.01,0.02,0.001,0.001,0.002,0.034,0.016,0.015,0.37,561,14,7,19.62,1177,1118,867,788,1199,533,425,29.0
0.151,0.25,1.26,0.017,0.009,0.02,0.01,0.02,0.001,0.001,0.002,0.034,0.016,0.015,0.37,567,14,7,19.62,1171,1114,871,795,1195,526,431,28.0
0.147,0.28,1.25,0.016,0.011,0.02,0.01,0.02,0.001,0.002,0.003,0.035,0.018,0.014,0.36,567,14,7,19.62,1167,1111,872,795,1191,524,430,27.0
0.147,0.28,1.25,0.016,0.011,0.02,0.01,0.02,0.001,0.002,0.003,0.035,0.018,0.014,0.36,577,14,7,19.62,1170,1113,871,792,1199,523,428,27.0
0.153,0.27,1.23,0.012,0.007,0.02,0.01,0.02,0.001,0.001,0.002,0.023,0.014,0.013,0.36,576,14,7,19.65,1178,1120,877,792,1204,530,406,29.0
0.151,0.31,1.25,0.013,0.006,0.02,0.01,0.02,0.003,0.002,0.002,0.033,0.02,0.015,0.37,580,14,7,24.62,1149,1101,865,822,1210,535,435,28.0
0.155,0.26,1.24,0.014,0.007,0.02,0.01,0.02,0.001,0.001,0.002,0.036,0.02,0.013,0.37,584,14,7,29.66,1165,1117,868,837,1205,534,420,26.0
0.155,0.26,1.24,0.014,0.007,0.02,0.01,0.02,0.001,0.001,0.002,0.036,0.02,0.013,0.37,578,14,7,29.66,1158,1112,870,845,1188,528,410,27.5
0.161,0.27,1.26,0.015,0.007,0.02,0.01,0.02,0.001,0.001,0.002,0.031,0.019,0.013,0.38,584,14,7,29.66,1136,1094,870,844,1185,525,410,27.0
0.161,0.27,1.26,0.015,0.007,0.02,0.01,0.02,0.001,0.001,0.002,0.031,0.019,0.013,0.38,541,14,7,29.66,1145,1102,864,842,1185,519,410,27.0
0.159,0.31,1.23,0.01,0.005,0.02,0.01,0.02,0.002,0.001,0.002,0.034,0.015,0.015,0.37,583,14,7,24.62,1153,1105,864,821,1197,532,449,28.0
0.152,0.27,1.22,0.014,0.009,0.02,0.01,0.02,0.001,0.002,0.002,0.028,0.014,0.013,0.36,570,16,9,40.25,1162,1111,867,840,1180,508,353,26.0
0.151,0.3,1.24,0.012,0.003,0.02,0.01,0.02,0.004,0.002,0.003,0.032,0.017,0.013,0.37,23,12,7,15.01,1157,1103,869,797,1190,543,424,26.0
0.151,0.3,1.24,0.012,0.003,0.02,0.01,0.02,0.004,0.002,0.003,0.032,0.017,0.013,0.37,25,14,7,11.64,1157,1099,907,779,1196,545,473,26.0
0.145,0.27,1.24,0.012,0.007,0.02,0.01,0.01,0.003,0.002,0.003,0.03,0.017,0.013,0.36,11,12,7,9.64,1194,1134,933,791,1226,522,431,28.5
0.154,0.26,1.24,0.014,0.008,0.02,0.01,0.01,0.004,0.002,0.002,0.027,0.014,0.014,0.37,31,14,5,7.74,1165,1114,878,867,1197,521,408,27.5
0.159,0.26,1.24,0.011,0.004,0.02,0.01,0.01,0.002,0.002,0.003,0.036,0.017,0.013,0.37,534,16,7,13.7,1175,1116,892,784,1193,542,451,26.0
0.159,0.26,1.24,0.011,0.004,0.02,0.01,0.01,0.002,0.002,0.003,0.036,0.017,0.013,0.37,536,16,7,19.62,1166,1112,865,800,1195,539,429,27.0
0.159,0.26,1.24,0.011,0.004,0.02,0.01,0.01,0.002,0.002,0.003,0.036,0.017,0.013,0.37,521,14,7,24.62,1166,1115,863,815,1197,541,456,26.0
0.151,0.28,1.24,0.014,0.007,0.02,0.01,0.01,0.002,0.002,0.002,0.038,0.011,0.013,0.36,531,14,9,48.25,1171,1123,866,844,1183,518,424,28.0
0.151,0.28,1.24,0.014,0.007,0.02,0.01,0.01,0.002,0.002,0.002,0.038,0.011,0.013,0.36,547,14,9,39.75,1160,1111,859,833,1182,510,390,27.5
0.151,0.28,1.24,0.01,0.003,0.02,0.01,0.01,0.003,0.002,0.002,0.035,0.016,0.013,0.38,20,16,11,34.55,1176,1122,852,805,1191,519,441,25.0
0.149,0.26,1.26,0.013,0.009,0.02,0.01,0.02,0.002,0.001,0.002,0.031,0.016,0.011,0.37,520,14,9,24.45,1159,1105,858,782,1192,518,454,29.0
0.149,0.26,1.26,0.013,0.009,0.02,0.01,0.02,0.002,0.001,0.002,0.031,0.016,0.011,0.37,20,16,9,24.45,1165,1112,877,807,1199,522,418,29.0
0.15,0.24,1.24,0.012,0.009,0.02,0.01,0.01,0.002,0.002,0.003,0.031,0.016,0.013,0.37,32,16,9,44.4,1187,1131,856,811,1198,539,423,27.5
0.149,0.3,1.27,0.014,0.004,0.02,0.01,0.02,0.001,0.002,0.002,0.037,0.018,0.011,0.37,421,14,7,17.65,1158,1103,874,797,1188,560,441,27.0
0.149,0.3,1.27,0.014,0.004,0.02,0.01,0.02,0.001,0.002,0.002,0.037,0.018,0.011,0.37,488,16,9,11.55,1172,1099,878,818,1201,529,494,29.5
0.155,0.26,1.26,0.016,0.01,0.02,0.01,0.02,0.002,0.002,0.002,0.036,0.016,0.012,0.37,447,16,9,11.55,1160,1095,878,818,1194,562,460,28.5
0.147,0.3,1.24,0.013,0.005,0.02,0.01,0.01,0.002,0.002,0.003,0.033,0.017,0.013,0.38,484,14,9,40.15,1156,1104,842,815,1186,529,426,29.0
0.147,0.3,1.24,0.013,0.005,0.02,0.01,0.01,0.002,0.002,0.003,0.033,0.017,0.013,0.38,484,14,9,40.15,1189,1131,833,807,1203,529,483,29.5
0.147,0.28,1.27,0.014,0.008,0.02,0.01,0.02,0.002,0.002,0.003,0.034,0.021,0.015,0.37,612,14,9,40.25,1168,1115,855,821,1190,529,426,29.0
0.147,0.28,1.27,0.014,0.008,0.02,0.01,0.02,0.002,0.002,0.003,0.034,0.021,0.015,0.37,601,14,9,40.25,1166,1115,863,827,1199,570,481,28.5
0.147,0.25,1.24,0.011,0.004,0.02,0.01,0.01,0.002,0.002,0.002,0.029,0.014,0.015,0.36,586,14,7,17.56,1145,1094,885,813,1192,503,419,28.0
0.154,0.27,1.24,0.011,0.003,0.02,0.01,0.01,0.002,0.002,0.003,0.026,0.018,0.014,0.37,583,14,7,17.56,1149,1098,883,810,1187,515,433,27.5
0.151,0.25,1.21,0.011,0.008,0.02,0.01,0.01,0.002,0.002,0.002,0.032,0.016,0.015,0.36,579,14,7,15.53,1164,1114,904,828,1190,515,453,27.5
0.155,0.25,1.2,0.012,0.011,0.02,0.01,0.02,0.001,0.002,0.003,0.031,0.016,0.012,0.36,584,16,7,15.54,1174,1122,904,825,1195,509,426,27.5
0.15,0.26,1.26,0.014,0.009,0.02,0.01,0.01,0.002,0.002,0.002,0.034,0.018,0.012,0.37,473,16,9,20.05,1175,1118,862,784,1201,529,459,27.0
0.157,0.27,1.23,0.012,0.005,0.02,0.01,0.02,0.001,0.002,0.003,0.028,0.018,0.012,0.37,531,16,9,29.75,1171,1119,860,818,1214,519,430,26.0
0.154,0.25,1.23,0.014,0.008,0.02,0.01,0.02,0.001,0.001,0.003,0.044,0.015,0.014,0.37,414,18,11,29.75,1195,1132,826,818,1226,516,434,26.5
0.151,0.25,1.21,0.011,0.008,0.02,0.01,0.01,0.002,0.002,0.002,0.032,0.016,0.015,0.36,580,16,7,15.54,1161,1113,906,832,1191,509,424,27.0
0.157,0.27,1.23,0.012,0.005,0.02,0.01,0.02,0.001,0.002,0.003,0.028,0.018,0.012,0.37,515,16,9,27.75,1184,1129,855,809,1214,528,475,28.5
0.152,0.27,1.22,0.014,0.009,0.02,0.01,0.02,0.001,0.002,0.002,0.028,0.014,0.013,0.36,612,16,9,40.23,1178,1129,875,847,1196,532,371,26.5
0.152,0.27,1.22,0.014,0.009,0.02,0.01,0.02,0.001,0.002,0.002,0.028,0.014,0.013,0.36,616,16,9,40.23,1196,1143,873,843,1210,527,371,25.5
0.144,0.25,1.24,0.014,0.005,0.02,0.01,0.01,0.001,0.002,0.002,0.03,0.018,0.013,0.36,599,16,9,40.23,1195,1143,875,846,1215,523,373,27.5
0.144,0.25,1.24,0.014,0.005,0.02,0.01,0.01,0.001,0.002,0.002,0.03,0.018,0.013,0.36,588,16,9,40.23,1191,1140,872,844,1210,535,389,28.0
0.148,0.3,1.22,0.015,0.003,0.02,0.01,0.01,0.001,0.002,0.002,0.029,0.02,0.013,0.36,566,16,9,40.12,1151,1106,877,849,1183,537,396,27.5
0.146,0.3,1.24,0.014,0.004,0.02,0.01,0.01,0.002,0.002,0.002,0.033,0.017,0.013,0.38,575,16,9,40.12,1159,1114,875,848,1177,546,408,28.0
0.148,0.24,1.24,0.01,0.006,0.02,0.01,0.02,0.001,0.002,0.002,0.027,0.018,0.013,0.36,577,16,9,40.25,1162,1114,862,833,1188,501,426,28.0
0.151,0.31,1.25,0.013,0.006,0.02,0.01,0.02,0.003,0.002,0.002,0.033,0.02,0.015,0.37,579,14,7,24.62,1169,1119,862,821,1207,529,450,29.0
0.144,0.25,1.24,0.014,0.005,0.02,0.01,0.01,0.001,0.002,0.002,0.03,0.018,0.013,0.36,599,16,9,40.23,1188,1137,875,846,1205,504,357,27.0
0.151,0.3,1.25,0.013,0.003,0.02,0.01,0.01,0.002,0.002,0.003,0.023,0.016,0.011,0.38,28,14,5,7.74,1165,1114,878,852,1197,533,418,28.0
0.15,0.26,1.26,0.015,0.011,0.02,0.01,0.01,0.002,0.002,0.003,0.028,0.018,0.012,0.37,10,14,7,7.85,1165,1114,878,818,1197,541,443,27.0
0.154,0.27,1.23,0.014,0.005,0.02,0.01,0.01,0.002,0.002,0.003,0.03,0.018,0.01,0.37,561,16,9,40.2,1160,1111,854,830,1192,527,403,28.0
0.142,0.26,1.24,0.014,0.004,0.02,0.01,0.01,0.002,0.002,0.003,0.029,0.014,0.01,0.35,544,16,9,40.2,1178,1128,860,835,1192,510,407,29.0
0.142,0.26,1.24,0.014,0.004,0.02,0.01,0.01,0.002,0.002,0.003,0.029,0.014,0.01,0.35,560,16,9,40.2,1179,1128,861,834,1198,528,400,28.0
0.142,0.26,1.24,0.014,0.004,0.02,0.01,0.01,0.002,0.002,0.003,0.029,0.014,0.01,0.35,575,16,9,40.2,1180,1127,856,831,1198,519,390,28.5
0.153,0.25,1.23,0.016,0.009,0.02,0.01,0.01,0.002,0.002,0.002,0.031,0.015,0.012,0.36,537,14,7,40.2,1167,1120,861,851,1198,530,401,29.0
0.153,0.25,1.23,0.016,0.009,0.02,0.01,0.01,0.002,0.002,0.002,0.031,0.015,0.012,0.36,557,14,7,40.2,1144,1097,851,836,1196,519,396,28.0
0.147,0.3,1.25,0.012,0.007,0.02,0.01,0.02,0.001,0.002,0.002,0.038,0.017,0.011,0.36,567,16,9,40.15,1152,1102,848,824,1183,530,395,29.0
0.147,0.3,1.25,0.012,0.007,0.02,0.01,0.02,0.001,0.002,0.002,0.038,0.017,0.011,0.36,582,16,9,40.15,1146,1097,848,826,1180,521,386,28.0
0.143,0.27,1.23,0.013,0.006,0.02,0.01,0.01,0.001,0.001,0.003,0.039,0.015,0.011,0.35,533,14,7,40.15,1143,1100,856,847,1181,512,381,28.5
0.147,0.29,1.24,0.013,0.003,0.02,0.01,0.01,0.002,0.002,0.002,0.032,0.018,0.013,0.36,549,16,9,44.63,1134,1089,863,826,1170,532,413,29.0
0.157,0.25,1.27,0.013,0.009,0.02,0.01,0.02,0.001,0.001,0.002,0.03,0.019,0.012,0.38,56,16,9,19.62,1152,1090,878,818,1180,535,438,27.5
0.151,0.26,1.24,0.009,0.004,0.02,0.01,0.01,0.004,0.001,0.003,0.04,0.018,0.013,0.38,237,16,9,43.55,1159,1109,846,815,1192,517,435,26.0
0.154,0.27,1.23,0.014,0.005,0.02,0.01,0.01,0.002,0.002,0.003,0.03,0.018,0.01,0.37,562,16,9,48.2,1177,1128,865,841,1192,500,373,28.0
0.151,0.3,1.24,0.011,0.004,0.02,0.01,0.01,0.001,0.002,0.003,0.039,0.018,0.013,0.37,29,16,11,20.505000000000003,1180,1125,857,821,1194,529,463,25.0
0.15,0.24,1.24,0.012,0.009,0.02,0.01,0.01,0.002,0.002,0.003,0.031,0.016,0.013,0.37,27,16,11,20.505000000000003,1146,1098,872,826,1182,565,433,27.0
0.155,0.26,1.26,0.016,0.01,0.02,0.01,0.02,0.002,0.002,0.002,0.036,0.016,0.012,0.37,512,14,7,11.51,1180,1118,932,773,1216,530,424,29.5
0.153,0.26,1.27,0.011,0.007,0.02,0.01,0.02,0.002,0.001,0.002,0.037,0.019,0.012,0.37,513,14,7,11.51,1181,1120,937,780,1223,552,431,27.5
0.153,0.26,1.27,0.011,0.007,0.02,0.01,0.02,0.002,0.001,0.002,0.037,0.019,0.012,0.37,551,14,7,11.51,1177,1116,939,775,1211,546,424,27.5
0.149,0.25,1.25,0.014,0.007,0.02,0.01,0.02,0.002,0.002,0.002,0.03,0.017,0.012,0.36,550,14,7,11.51,1174,1116,936,787,1204,534,407,28.5
0.152,0.26,1.23,0.014,0.009,0.02,0.01,0.02,0.002,0.002,0.002,0.035,0.011,0.011,0.37,514,12,7,29.62,1153,1106,859,838,1190,522,411,27.0
0.149,0.25,1.25,0.014,0.007,0.02,0.01,0.02,0.002,0.002,0.002,0.03,0.017,0.012,0.36,555,14,7,11.55,1173,1115,933,791,1206,541,413,28.5
0.153,0.26,1.27,0.011,0.007,0.02,0.01,0.02,0.002,0.001,0.002,0.037,0.019,0.012,0.37,422,14,7,11.51,1185,1123,929,779,1216,548,444,29.5
0.159,0.28,1.3,0.016,0.007,0.02,0.01,0.01,0.002,0.002,0.003,0.039,0.017,0.012,0.38,547,14,7,24.55,1165,1114,878,818,1197,526,429,26.0
0.147,0.29,1.26,0.012,0.007,0.02,0.01,0.02,0.002,0.002,0.003,0.035,0.018,0.017,0.36,548,14,9,39.62,1143,1095,857,829,1181,529,466,25.5
0.147,0.29,1.26,0.012,0.007,0.02,0.01,0.02,0.002,0.002,0.003,0.035,0.018,0.017,0.36,612,14,9,35.62,1157,1105,838,809,1190,570,426,27.5
0.149,0.27,1.26,0.013,0.004,0.02,0.01,0.02,0.002,0.002,0.003,0.033,0.017,0.011,0.37,605,14,9,39.62,1153,1103,853,822,1191,570,469,27.0
0.147,0.25,1.28,0.016,0.007,0.02,0.01,0.01,0.002,0.003,0.003,0.025,0.015,0.014,0.36,594,14,9,39.62,1172,1121,862,837,1197,560,471,26.0
0.147,0.25,1.28,0.016,0.007,0.02,0.01,0.01,0.002,0.003,0.003,0.025,0.015,0.014,0.36,601,14,9,39.62,1162,1113,864,838,1198,567,478,26.0
0.147,0.25,1.28,0.016,0.007,0.02,0.01,0.01,0.002,0.003,0.003,0.025,0.015,0.014,0.36,594,14,9,39.62,1169,1117,860,833,1192,536,448,25.5
0.152,0.25,1.24,0.014,0.005,0.02,0.01,0.02,0.002,0.002,0.003,0.026,0.017,0.015,0.36,586,14,9,39.62,1160,1109,851,826,1200,539,459,27.5
0.147,0.29,1.26,0.012,0.007,0.02,0.01,0.02,0.002,0.002,0.003,0.035,0.018,0.017,0.36,559,14,9,39.75,1168,1117,855,830,1199,568,480,27.5
0.153,0.25,1.25,0.017,0.006,0.02,0.01,0.02,0.002,0.002,0.003,0.021,0.015,0.014,0.37,604,16,7,13.59,1165,1079,885,799,1173,554,424,29.0
0.159,0.27,1.24,0.015,0.006,0.02,0.01,0.02,0.002,0.002,0.003,0.037,0.017,0.013,0.37,42,18,9,39.65,1185,1133,862,836,1195,518,419,29.0
0.159,0.27,1.24,0.015,0.006,0.02,0.01,0.02,0.002,0.002,0.003,0.037,0.017,0.013,0.37,29,18,9,39.65,1167,1117,854,827,1193,515,416,27.0
0.152,0.27,1.26,0.015,0.007,0.02,0.01,0.02,0.002,0.002,0.003,0.039,0.018,0.013,0.37,587,16,9,20.505000000000003,1165,1117,861,842,1189,525,416,27.5
0.152,0.27,1.26,0.015,0.007,0.02,0.01,0.02,0.002,0.002,0.003,0.039,0.018,0.013,0.37,620,16,9,20.505000000000003,1169,1120,859,838,1180,522,387,28.0
0.159,0.27,1.24,0.015,0.006,0.02,0.01,0.02,0.002,0.002,0.003,0.037,0.017,0.013,0.37,29,18,9,39.65,1180,1130,863,835,1194,528,431,28.5
0.149,0.28,1.24,0.016,0.006,0.02,0.01,0.02,0.001,0.002,0.002,0.037,0.018,0.011,0.38,568,16,9,20.505000000000003,1169,1121,865,844,1182,533,406,28.5
0.152,0.27,1.26,0.015,0.007,0.02,0.01,0.02,0.002,0.002,0.003,0.039,0.018,0.013,0.37,589,16,9,20.505000000000003,1155,1108,859,834,1185,532,425,29.0
0.147,0.23,1.23,0.018,0.007,0.02,0.01,0.02,0.003,0.002,0.002,0.033,0.017,0.012,0.36,24,14,7,12.0,1165,1114,878,818,1209,530,469,27.5
0.151,0.3,1.25,0.013,0.003,0.02,0.01,0.01,0.002,0.002,0.003,0.023,0.016,0.011,0.38,29,14,7,9.64,1199,1143,878,813,1197,543,471,27.0
0.151,0.3,1.25,0.013,0.003,0.02,0.01,0.01,0.002,0.002,0.003,0.023,0.016,0.011,0.38,17,12,7,9.64,1204,1146,964,812,1197,542,448,26.0
0.151,0.31,1.23,0.013,0.006,0.02,0.01,0.01,0.001,0.002,0.002,0.034,0.016,0.014,0.36,556,14,7,29.66,1139,1095,863,839,1185,511,414,26.0
0.151,0.31,1.23,0.013,0.006,0.02,0.01,0.01,0.001,0.002,0.002,0.034,0.016,0.014,0.36,494,14,7,29.66,1133,1092,870,842,1183,504,404,28.0
0.161,0.27,1.26,0.015,0.007,0.02,0.01,0.02,0.001,0.001,0.002,0.031,0.019,0.013,0.38,562,14,7,29.65,1149,1105,869,844,1187,514,402,27.0
0.152,0.29,1.24,0.017,0.006,0.02,0.01,0.02,0.001,0.002,0.002,0.026,0.015,0.013,0.37,568,14,7,29.65,1152,1107,867,840,1186,501,389,28.5
0.152,0.29,1.24,0.017,0.006,0.02,0.01,0.02,0.001,0.002,0.002,0.026,0.015,0.013,0.37,562,14,7,29.65,1141,1097,862,834,1183,508,406,27.0
0.152,0.29,1.24,0.017,0.006,0.02,0.01,0.02,0.001,0.002,0.002,0.026,0.015,0.013,0.37,560,14,7,25.66,1144,1098,866,825,1182,520,416,27.5
0.154,0.31,1.25,0.016,0.008,0.02,0.01,0.02,0.001,0.002,0.002,0.035,0.018,0.013,0.37,556,14,7,25.66,1152,1105,867,830,1191,516,417,28.0
0.154,0.31,1.25,0.016,0.008,0.02,0.01,0.02,0.001,0.002,0.002,0.035,0.018,0.013,0.37,554,14,7,24.65,1138,1092,861,817,1191,525,419,28.0
0.154,0.31,1.25,0.016,0.008,0.02,0.01,0.02,0.001,0.002,0.002,0.035,0.018,0.013,0.37,595,14,7,24.65,1163,1113,861,820,1192,531,431,28.0
0.159,0.31,1.23,0.01,0.005,0.02,0.01,0.02,0.002,0.001,0.002,0.034,0.015,0.015,0.37,594,14,7,24.65,1175,1123,866,820,1194,532,468,27.0
0.15,0.26,1.26,0.015,0.011,0.02,0.01,0.01,0.002,0.002,0.003,0.028,0.018,0.012,0.37,17,14,5,7.74,1165,1114,878,858,1197,547,438,28.5
0.151,0.3,1.26,0.012,0.001,0.02,0.01,0.01,0.002,0.001,0.003,0.029,0.017,0.012,0.37,46,14,5,7.74,1165,1114,878,818,1197,553,479,26.5
0.151,0.3,1.24,0.012,0.003,0.02,0.01,0.02,0.004,0.002,0.003,0.032,0.017,0.013,0.37,27,12,7,7.74,1165,1114,878,809,1197,555,433,26.5
0.151,0.3,1.24,0.012,0.003,0.02,0.01,0.02,0.004,0.002,0.003,0.032,0.017,0.013,0.37,24,14,7,25.55,1165,1114,878,818,1226,529,496,27.5
0.151,0.29,1.23,0.012,0.008,0.02,0.01,0.02,0.003,0.002,0.002,0.036,0.021,0.013,0.36,579,16,9,40.28,1156,1110,867,842,1184,505,378,25.5
0.151,0.3,1.26,0.012,0.001,0.02,0.01,0.01,0.002,0.001,0.003,0.029,0.017,0.012,0.37,13,14,5,7.74,1165,1114,878,818,1197,553,428,29.0
0.148,0.28,1.25,0.01,0.002,0.02,0.01,0.01,0.002,0.002,0.002,0.032,0.02,0.013,0.36,26,14,5,7.87,1165,1114,878,865,1197,543,463,27.0
0.145,0.27,1.28,0.015,0.007,0.02,0.01,0.01,0.004,0.002,0.003,0.034,0.015,0.015,0.37,605,16,9,20.505000000000003,1152,1108,865,842,1187,553,433,26.5
0.157,0.25,1.27,0.013,0.009,0.02,0.01,0.02,0.001,0.001,0.002,0.03,0.019,0.012,0.38,47,14,7,19.62,1149,1100,860,821,1172,510,432,29.5
0.146,0.28,1.23,0.014,0.01,0.02,0.01,0.01,0.003,0.002,0.003,0.034,0.017,0.011,0.36,594,14,9,20.505000000000003,1177,1126,858,838,1188,525,412,29.5
0.153,0.28,1.25,0.013,0.004,0.02,0.01,0.01,0.003,0.002,0.003,0.033,0.017,0.011,0.37,581,16,9,20.505000000000003,1149,1103,846,828,1190,515,409,29.0
0.159,0.28,1.3,0.016,0.007,0.02,0.01,0.01,0.002,0.002,0.003,0.039,0.017,0.012,0.38,38,16,11,39.67,1169,1115,854,816,1195,537,475,28.0
0.158,0.24,1.24,0.014,0.008,0.02,0.01,0.01,0.001,0.002,0.002,0.03,0.016,0.012,0.37,115,16,9,40.23,1188,1134,853,833,1205,537,442,28.0
0.158,0.24,1.24,0.014,0.008,0.02,0.01,0.01,0.001,0.002,0.002,0.03,0.016,0.012,0.37,69,16,9,40.17,1185,1132,853,832,1203,556,463,28.5
0.151,0.3,1.24,0.011,0.004,0.02,0.01,0.01,0.001,0.002,0.003,0.039,0.018,0.013,0.37,30,16,11,20.505000000000003,1176,1123,856,815,1187,540,433,25.5
0.15,0.24,1.24,0.012,0.009,0.02,0.01,0.01,0.002,0.002,0.003,0.031,0.016,0.013,0.37,24,16,11,20.505000000000003,1161,1109,857,822,1184,535,403,26.5
0.162,0.26,1.24,0.013,0.006,0.02,0.01,0.01,0.002,0.002,0.003,0.038,0.017,0.013,0.37,28,16,11,20.505000000000003,1174,1120,851,816,1190,546,440,26.0
0.138,0.25,1.24,0.011,0.002,0.02,0.01,0.01,0.002,0.001,0.002,0.034,0.017,0.013,0.37,544,14,9,27.45,1176,1122,847,799,1198,556,475,28.5
0.149,0.25,1.22,0.013,0.01,0.02,0.01,0.02,0.003,0.002,0.003,0.029,0.014,0.012,0.36,403,14,9,34.2,1158,1107,849,823,1183,541,451,29.5
0.151,0.24,1.23,0.015,0.005,0.02,0.01,0.01,0.003,0.002,0.003,0.029,0.015,0.012,0.36,347,14,9,33.13,1153,1104,842,811,1186,557,464,26.5
0.148,0.28,1.23,0.016,0.004,0.02,0.01,0.01,0.002,0.002,0.003,0.031,0.017,0.013,0.36,540,16,9,20.505000000000003,1175,1126,867,845,1185,524,409,26.0
0.153,0.3,1.22,0.013,0.004,0.02,0.01,0.01,0.004,0.002,0.003,0.033,0.017,0.013,0.36,582,16,9,20.505000000000003,1175,1125,865,841,1193,525,408,28.0
0.153,0.3,1.22,0.013,0.004,0.02,0.01,0.01,0.004,0.002,0.003,0.033,0.017,0.013,0.36,561,16,9,45.28,1176,1125,867,835,1194,519,404,27.5
0.153,0.3,1.22,0.013,0.004,0.02,0.01,0.01,0.004,0.002,0.003,0.033,0.017,0.013,0.36,538,18,9,45.28,1180,1130,868,834,1191,531,416,27.5
0.153,0.25,1.25,0.017,0.006,0.02,0.01,0.02,0.002,0.002,0.003,0.021,0.015,0.014,0.37,603,14,7,15.49,1165,1114,883,810,1176,538,410,27.5
0.157,0.25,1.25,0.013,0.003,0.02,0.01,0.01,0.001,0.002,0.003,0.035,0.017,0.013,0.37,618,16,9,20.505000000000003,1169,1120,864,843,1184,528,406,27.5
0.147,0.25,1.27,0.015,0.004,0.02,0.01,0.01,0.002,0.002,0.003,0.032,0.016,0.012,0.36,606,16,9,20.505000000000003,1176,1126,858,839,1199,523,400,29.5
0.152,0.25,1.3,0.014,0.005,0.02,0.01,0.01,0.002,0.002,0.003,0.035,0.016,0.012,0.37,583,16,9,20.505000000000003,1161,1111,850,830,1201,544,427,29.0
0.157,0.25,1.25,0.013,0.003,0.02,0.01,0.01,0.001,0.002,0.003,0.035,0.017,0.013,0.37,620,16,9,20.505000000000003,1169,1120,862,841,1182,516,370,28.0
0.161,0.28,1.27,0.016,0.008,0.02,0.01,0.02,0.002,0.001,0.002,0.034,0.019,0.014,0.38,581,14,7,24.62,1169,1119,862,823,1200,528,432,27.5
0.161,0.28,1.27,0.016,0.008,0.02,0.01,0.02,0.002,0.001,0.002,0.034,0.019,0.014,0.38,585,14,7,24.65,1168,1117,862,822,1209,521,424,26.0
0.147,0.26,1.23,0.016,0.008,0.02,0.01,0.01,0.002,0.002,0.002,0.034,0.017,0.013,0.36,581,14,7,24.65,1161,1113,860,826,1201,520,421,26.5
0.147,0.26,1.23,0.016,0.008,0.02,0.01,0.01,0.002,0.002,0.002,0.034,0.017,0.013,0.36,574,14,7,24.65,1156,1108,863,821,1209,515,413,27.0
0.148,0.24,1.24,0.01,0.006,0.02,0.01,0.02,0.001,0.002,0.002,0.027,0.018,0.013,0.36,580,16,9,40.25,1163,1116,869,841,1189,493,353,27.0
0.151,0.26,1.24,0.009,0.004,0.02,0.01,0.01,0.004,0.001,0.003,0.04,0.018,0.013,0.38,213,16,7,19.54,1158,1104,856,799,1191,534,462,28.0
0.15,0.27,1.25,0.013,0.006,0.02,0.01,0.02,0.001,0.001,0.002,0.038,0.015,0.014,0.36,39,14,7,21.55,1148,1097,864,808,1182,512,416,29.0
0.151,0.27,1.23,0.013,0.01,0.02,0.01,0.01,0.003,0.002,0.003,0.034,0.015,0.014,0.36,587,14,9,20.505000000000003,1196,1143,849,830,1206,543,406,29.5
0.153,0.28,1.25,0.013,0.004,0.02,0.01,0.01,0.003,0.002,0.003,0.033,0.017,0.011,0.37,583,16,9,20.505000000000003,1175,1123,847,830,1190,538,411,28.0
0.153,0.28,1.25,0.013,0.004,0.02,0.01,0.01,0.003,0.002,0.003,0.033,0.017,0.011,0.37,588,14,9,20.505000000000003,1168,1121,863,844,1189,521,369,28.0
0.152,0.25,1.27,0.013,0.01,0.02,0.01,0.02,0.001,0.002,0.002,0.042,0.016,0.013,0.37,571,16,9,30.5,1145,1097,872,819,1197,528,436,29.0
0.152,0.25,1.27,0.013,0.01,0.02,0.01,0.02,0.001,0.002,0.002,0.042,0.016,0.013,0.37,564,16,9,20.1,1180,1119,843,818,1195,522,447,27.0
0.16,0.28,1.29,0.012,0.005,0.02,0.01,0.01,0.001,0.002,0.002,0.034,0.016,0.011,0.38,555,14,9,34.55,1199,1145,852,829,1214,530,413,27.5
0.16,0.28,1.29,0.012,0.005,0.02,0.01,0.01,0.001,0.002,0.002,0.034,0.016,0.011,0.38,551,14,9,39.55,1194,1142,872,847,1212,515,387,28.0
0.159,0.26,1.24,0.011,0.004,0.02,0.01,0.01,0.002,0.002,0.003,0.036,0.017,0.013,0.37,458,16,7,13.72,1140,1086,906,782,1187,535,430,29.0
0.162,0.26,1.24,0.013,0.006,0.02,0.01,0.01,0.002,0.002,0.003,0.038,0.017,0.013,0.37,28,14,7,20.505000000000003,1165,1114,878,818,1188,541,436,28.0
0.154,0.31,1.26,0.015,0.011,0.02,0.01,0.02,0.004,0.002,0.002,0.038,0.016,0.014,0.37,20,18,9,15.42,1171,1115,906,789,1192,537,418,28.0
0.151,0.31,1.25,0.013,0.006,0.02,0.01,0.02,0.003,0.002,0.002,0.033,0.02,0.015,0.37,20,16,9,15.42,1155,1100,903,786,1189,530,408,27.5
0.14,0.27,1.24,0.014,0.004,0.02,0.01,0.02,0.002,0.003,0.002,0.03,0.015,0.011,0.37,20,16,7,19.47,1177,1126,853,823,1199,527,423,30.5
0.151,0.24,1.24,0.014,0.004,0.02,0.01,0.01,0.002,0.002,0.002,0.037,0.019,0.013,0.37,20,12,7,13.6,1195,1140,922,818,1215,498,416,28.0
0.151,0.24,1.24,0.014,0.004,0.02,0.01,0.01,0.002,0.002,0.002,0.037,0.019,0.013,0.37,562,12,7,13.8,1186,1134,921,830,1204,498,418,26.5
0.151,0.24,1.24,0.014,0.004,0.02,0.01,0.01,0.002,0.002,0.002,0.037,0.019,0.013,0.37,573,12,7,16.32,1160,1113,903,836,1198,488,414,27.0
0.151,0.31,1.24,0.012,0.009,0.02,0.01,0.02,0.003,0.002,0.003,0.036,0.015,0.012,0.36,600,14,9,19.65,1161,1104,850,776,1196,523,420,29.5
0.15,0.26,1.27,0.013,0.006,0.02,0.01,0.02,0.002,0.002,0.003,0.032,0.021,0.014,0.37,588,12,7,19.65,1181,1121,844,784,1201,530,416,28.5
0.15,0.26,1.27,0.013,0.006,0.02,0.01,0.02,0.002,0.002,0.003,0.032,0.021,0.014,0.37,588,12,7,15.65,1150,1095,874,779,1210,537,469,28.0
0.149,0.25,1.23,0.015,0.006,0.02,0.01,0.02,0.002,0.002,0.003,0.035,0.016,0.013,0.36,589,12,7,15.65,1182,1119,846,818,1214,530,419,27.5
0.149,0.25,1.23,0.015,0.006,0.02,0.01,0.02,0.002,0.002,0.003,0.035,0.016,0.013,0.36,587,12,7,15.62,1184,1124,896,794,1215,519,424,27.0
0.149,0.25,1.23,0.015,0.006,0.02,0.01,0.02,0.002,0.002,0.003,0.035,0.016,0.013,0.36,578,14,7,13.72,1175,1115,898,785,1211,551,442,29.5
0.153,0.26,1.28,0.013,0.006,0.02,0.01,0.02,0.002,0.002,0.002,0.031,0.016,0.013,0.37,501,14,7,10.05,1169,1117,878,815,1193,542,453,27.5
0.153,0.3,1.25,0.013,0.009,0.02,0.01,0.02,0.002,0.002,0.003,0.036,0.011,0.013,0.37,349,14,7,30.2,1180,1129,871,832,1200,538,423,27.5
0.157,0.26,1.24,0.012,0.006,0.02,0.01,0.02,0.002,0.002,0.003,0.02,0.013,0.012,0.37,383,14,7,30.2,1185,1132,859,826,1199,523,445,27.0
