Repository: edg7928/biye

File: shujv_Q355D_RM_REH_EL_boxs.csv (part 6 of 16)
C,Si,Mn,P,S,Cr,Ni,Cu,Mo,V,Sn,Al,Ti,Nb,CEQ,板坯装炉前温度,轧制道次数,精轧道次数,轧制厚度,粗轧开轧温度_测量平均,粗轧终止温度_测量平均,精轧开轧温度_测量平均,精轧终止温度_测量平均,抽出平均温度,TENSION_RM,YIELD_REH,EL
0.156,0.26,1.24,0.015,0.005,0.02,0.01,0.01,0.002,0.002,0.002,0.027,0.015,0.013,0.37,41,18,11,20.505000000000003,1197,1148,884,863,1214,568,444,28.0
0.151,0.26,1.24,0.015,0.002,0.02,0.01,0.01,0.001,0.002,0.003,0.031,0.015,0.014,0.37,67,14,7,19.65,1181,1123,848,792,1219,546,445,26.5
0.145,0.27,1.24,0.012,0.007,0.02,0.01,0.01,0.003,0.002,0.003,0.03,0.017,0.013,0.36,13,12,7,7.79,1165,1114,878,825,1197,541,426,26.0
0.15,0.26,1.26,0.014,0.009,0.02,0.01,0.01,0.002,0.002,0.002,0.034,0.018,0.012,0.37,472,18,9,25.05,1151,1103,885,814,1200,541,453,28.0
0.154,0.27,1.24,0.013,0.007,0.02,0.01,0.01,0.004,0.002,0.003,0.032,0.018,0.013,0.37,620,18,7,20.505000000000003,1164,1104,878,818,1199,558,442,29.0
0.154,0.27,1.24,0.013,0.007,0.02,0.01,0.01,0.004,0.002,0.003,0.032,0.018,0.013,0.37,548,14,7,20.505000000000003,1165,1114,878,818,1195,561,461,29.0
0.151,0.27,1.23,0.013,0.01,0.02,0.01,0.01,0.003,0.002,0.003,0.034,0.015,0.014,0.36,583,14,9,20.505000000000003,1194,1142,865,844,1205,538,419,27.0
0.154,0.27,1.24,0.013,0.007,0.02,0.01,0.01,0.004,0.002,0.003,0.032,0.018,0.013,0.37,569,14,9,20.505000000000003,1189,1137,856,833,1203,520,388,27.5
0.144,0.27,1.24,0.015,0.006,0.02,0.01,0.01,0.002,0.002,0.002,0.036,0.014,0.011,0.36,570,16,9,20.505000000000003,1165,1117,861,841,1198,504,374,26.5
0.149,0.28,1.24,0.015,0.007,0.02,0.01,0.01,0.004,0.002,0.002,0.034,0.017,0.012,0.36,579,16,9,20.505000000000003,1153,1104,844,818,1185,510,386,26.5
0.151,0.29,1.24,0.014,0.004,0.02,0.01,0.01,0.001,0.001,0.002,0.028,0.013,0.01,0.38,517,14,7,20.1,1175,1101,878,818,1197,529,467,27.0
0.155,0.24,1.26,0.011,0.007,0.02,0.01,0.01,0.001,0.002,0.002,0.039,0.019,0.013,0.37,552,14,7,24.66,1178,1123,865,805,1202,532,440,28.5
0.154,0.31,1.25,0.016,0.008,0.02,0.01,0.02,0.001,0.002,0.002,0.035,0.018,0.013,0.37,20,16,9,15.42,1169,1114,906,787,1199,525,403,28.5
0.152,0.25,1.27,0.013,0.01,0.02,0.01,0.02,0.001,0.002,0.002,0.042,0.016,0.013,0.37,586,14,9,20.505000000000003,1155,1109,866,840,1201,512,374,29.0
0.151,0.24,1.24,0.014,0.004,0.02,0.01,0.01,0.002,0.002,0.002,0.037,0.019,0.013,0.37,541,12,7,14.3,1176,1122,902,810,1198,506,451,28.0
0.147,0.25,1.24,0.012,0.004,0.02,0.01,0.02,0.002,0.001,0.002,0.031,0.022,0.013,0.38,568,14,9,29.65,1162,1112,869,819,1195,562,469,26.0
0.147,0.25,1.24,0.012,0.004,0.02,0.01,0.02,0.002,0.001,0.002,0.031,0.022,0.013,0.38,556,14,7,24.62,1159,1110,869,820,1199,552,458,28.0
0.15,0.27,1.23,0.01,0.007,0.02,0.01,0.02,0.003,0.002,0.003,0.031,0.015,0.013,0.36,599,12,7,19.56,1187,1133,851,807,1197,527,417,28.0
0.15,0.27,1.23,0.01,0.007,0.02,0.01,0.02,0.003,0.002,0.003,0.031,0.015,0.013,0.36,602,12,7,19.7,1200,1142,847,797,1197,524,450,30.5
0.151,0.31,1.24,0.012,0.009,0.02,0.01,0.02,0.003,0.002,0.003,0.036,0.015,0.012,0.36,590,14,7,19.55,1165,1114,878,818,1219,522,452,29.0
0.151,0.31,1.24,0.012,0.009,0.02,0.01,0.02,0.003,0.002,0.003,0.036,0.015,0.012,0.36,592,12,7,19.65,1159,1108,854,806,1198,531,426,27.0
0.15,0.26,1.27,0.013,0.006,0.02,0.01,0.02,0.002,0.002,0.003,0.032,0.021,0.014,0.37,602,14,9,19.65,1169,1111,872,778,1195,535,453,29.5
0.147,0.23,1.23,0.018,0.007,0.02,0.01,0.02,0.003,0.002,0.002,0.033,0.017,0.012,0.36,519,14,7,11.94,1200,1142,913,808,1197,532,432,27.0
0.147,0.23,1.23,0.018,0.007,0.02,0.01,0.02,0.003,0.002,0.002,0.033,0.017,0.012,0.36,528,14,7,9.94,1206,1147,932,791,1197,538,432,28.0
0.153,0.26,1.28,0.013,0.006,0.02,0.01,0.02,0.002,0.002,0.002,0.031,0.016,0.013,0.37,528,14,7,9.94,1205,1146,930,789,1197,547,435,26.5
0.153,0.25,1.25,0.017,0.006,0.02,0.01,0.02,0.002,0.002,0.003,0.021,0.015,0.014,0.37,383,14,7,13.7,1181,1127,886,815,1212,534,449,29.5
0.142,0.24,1.23,0.014,0.006,0.02,0.01,0.01,0.001,0.001,0.002,0.035,0.015,0.013,0.35,510,18,11,20.505000000000003,1173,1120,851,818,1185,512,390,27.5
0.142,0.24,1.23,0.014,0.006,0.02,0.01,0.01,0.001,0.001,0.002,0.035,0.015,0.013,0.35,546,18,11,20.505000000000003,1170,1118,860,823,1185,509,351,27.0
0.144,0.27,1.25,0.017,0.007,0.02,0.01,0.02,0.001,0.001,0.002,0.035,0.015,0.013,0.36,530,18,11,20.505000000000003,1176,1125,856,826,1186,505,397,27.5
0.144,0.27,1.25,0.017,0.007,0.02,0.01,0.02,0.001,0.001,0.002,0.035,0.015,0.013,0.36,548,18,11,20.505000000000003,1170,1119,856,824,1179,540,425,27.5
0.154,0.26,1.24,0.013,0.008,0.02,0.01,0.01,0.001,0.001,0.002,0.033,0.019,0.014,0.37,580,18,11,20.505000000000003,1175,1123,856,822,1190,548,417,27.0
0.154,0.26,1.24,0.013,0.008,0.02,0.01,0.01,0.001,0.001,0.002,0.033,0.019,0.014,0.37,544,18,11,20.505000000000003,1175,1123,860,822,1190,540,422,26.5
0.147,0.25,1.24,0.011,0.004,0.02,0.01,0.01,0.002,0.002,0.002,0.029,0.014,0.015,0.36,27,14,7,17.65,1140,1091,894,813,1202,513,412,26.0
0.155,0.26,1.23,0.013,0.008,0.02,0.01,0.01,0.003,0.001,0.002,0.035,0.019,0.015,0.37,43,14,7,15.65,1153,1102,910,809,1183,532,403,28.0
0.147,0.28,1.24,0.019,0.007,0.02,0.01,0.02,0.001,0.002,0.003,0.038,0.017,0.013,0.37,24,14,5,13.67,1167,1116,890,836,1195,538,421,26.0
0.151,0.26,1.24,0.009,0.004,0.02,0.01,0.01,0.004,0.001,0.003,0.04,0.018,0.013,0.38,198,16,7,15.65,1149,1096,898,807,1190,537,450,28.0
0.151,0.26,1.24,0.009,0.004,0.02,0.01,0.01,0.004,0.001,0.003,0.04,0.018,0.013,0.38,192,16,7,13.75,1140,1086,898,787,1191,541,460,28.5
0.146,0.28,1.23,0.014,0.01,0.02,0.01,0.01,0.003,0.002,0.003,0.034,0.017,0.011,0.36,562,14,9,20.505000000000003,1175,1122,832,816,1186,521,386,27.5
0.144,0.27,1.24,0.015,0.006,0.02,0.01,0.01,0.002,0.002,0.002,0.036,0.014,0.011,0.36,576,16,9,20.505000000000003,1141,1093,843,817,1185,504,387,27.5
0.152,0.25,1.27,0.013,0.01,0.02,0.01,0.02,0.001,0.002,0.002,0.042,0.016,0.013,0.37,553,16,9,26.45,1127,1079,867,788,1202,520,425,27.5
0.16,0.28,1.29,0.012,0.005,0.02,0.01,0.01,0.001,0.002,0.002,0.034,0.016,0.011,0.38,543,14,9,39.55,1182,1131,874,844,1198,514,408,28.0
0.155,0.24,1.26,0.011,0.007,0.02,0.01,0.01,0.001,0.002,0.002,0.039,0.019,0.013,0.37,572,14,7,29.66,1189,1135,860,826,1204,524,411,26.0
0.155,0.24,1.26,0.011,0.007,0.02,0.01,0.01,0.001,0.002,0.002,0.039,0.019,0.013,0.37,570,14,7,27.66,1177,1124,862,823,1201,524,406,28.0
0.15,0.31,1.22,0.012,0.005,0.02,0.01,0.01,0.003,0.001,0.002,0.037,0.016,0.014,0.36,20,16,9,15.42,1184,1126,908,786,1198,511,393,27.5
0.151,0.26,1.24,0.009,0.003,0.02,0.01,0.01,0.002,0.002,0.002,0.027,0.017,0.013,0.37,20,14,7,20.505000000000003,1175,1120,866,801,1190,572,458,28.0
0.149,0.25,1.25,0.015,0.006,0.02,0.01,0.01,0.002,0.002,0.003,0.036,0.016,0.012,0.36,20,18,11,48.65,1173,1122,865,821,1193,510,404,29.5
0.147,0.25,1.24,0.012,0.004,0.02,0.01,0.02,0.002,0.001,0.002,0.031,0.022,0.013,0.38,569,14,7,19.54,1173,1119,864,807,1204,509,449,27.0
0.147,0.25,1.24,0.012,0.004,0.02,0.01,0.02,0.002,0.001,0.002,0.031,0.022,0.013,0.38,588,14,7,14.65,1164,1114,904,819,1203,517,430,27.5
0.152,0.29,1.26,0.015,0.004,0.02,0.01,0.02,0.004,0.002,0.003,0.042,0.016,0.014,0.37,587,16,9,20.505000000000003,1179,1129,856,838,1190,517,374,26.5
0.148,0.28,1.23,0.016,0.004,0.02,0.01,0.01,0.002,0.002,0.003,0.031,0.017,0.013,0.36,565,16,9,20.505000000000003,1178,1126,854,834,1189,515,387,27.5
0.155,0.31,1.27,0.012,0.01,0.02,0.01,0.02,0.003,0.002,0.003,0.032,0.017,0.014,0.37,534,12,7,24.6,1165,1083,870,829,1173,509,391,28.5
0.16,0.29,1.25,0.017,0.01,0.02,0.01,0.02,0.003,0.002,0.003,0.033,0.015,0.014,0.38,526,12,7,24.62,1141,1095,861,823,1175,524,420,28.0
0.16,0.29,1.25,0.017,0.01,0.02,0.01,0.02,0.003,0.002,0.003,0.033,0.015,0.014,0.38,525,12,7,24.6,1149,1103,868,829,1193,530,429,28.5
0.151,0.24,1.23,0.015,0.005,0.02,0.01,0.01,0.003,0.002,0.003,0.029,0.015,0.012,0.36,435,14,9,34.2,1153,1105,857,826,1187,533,430,28.0
0.151,0.24,1.23,0.015,0.005,0.02,0.01,0.01,0.003,0.002,0.003,0.029,0.015,0.012,0.36,444,14,9,33.2,1157,1106,849,816,1185,555,471,28.5
0.145,0.26,1.24,0.014,0.007,0.02,0.01,0.02,0.002,0.002,0.003,0.033,0.014,0.012,0.36,458,14,9,33.13,1146,1096,840,809,1182,556,452,29.5
0.145,0.26,1.24,0.014,0.007,0.02,0.01,0.02,0.002,0.002,0.003,0.033,0.014,0.012,0.36,395,14,9,33.13,1144,1095,852,818,1188,553,454,30.0
0.154,0.26,1.24,0.014,0.008,0.02,0.01,0.01,0.004,0.002,0.002,0.027,0.014,0.014,0.37,15,12,7,7.77,1165,1114,878,809,1197,520,417,28.5
0.14,0.23,1.24,0.015,0.006,0.02,0.01,0.02,0.002,0.002,0.003,0.033,0.014,0.014,0.35,630,14,7,13.59,1142,1084,886,772,1174,546,450,29.0
0.146,0.25,1.24,0.012,0.007,0.02,0.01,0.01,0.002,0.002,0.003,0.036,0.017,0.012,0.36,556,16,9,20.505000000000003,1188,1134,865,832,1199,532,425,29.0
0.149,0.25,1.25,0.015,0.006,0.02,0.01,0.01,0.002,0.002,0.003,0.036,0.016,0.012,0.36,559,14,11,20.505000000000003,1174,1123,880,832,1195,519,404,27.5
0.154,0.26,1.24,0.014,0.008,0.02,0.01,0.01,0.004,0.002,0.002,0.027,0.014,0.014,0.37,16,12,7,7.74,1165,1114,878,809,1197,552,425,26.0
0.153,0.3,1.25,0.013,0.009,0.02,0.01,0.02,0.002,0.002,0.003,0.036,0.011,0.013,0.37,548,14,7,30.2,1173,1122,861,828,1190,534,425,28.5
0.157,0.26,1.24,0.012,0.006,0.02,0.01,0.02,0.002,0.002,0.003,0.02,0.013,0.012,0.37,427,14,7,30.2,1184,1133,865,835,1203,522,409,30.5
0.157,0.26,1.24,0.012,0.006,0.02,0.01,0.02,0.002,0.002,0.003,0.02,0.013,0.012,0.37,384,14,7,30.2,1180,1128,864,829,1198,527,411,26.5
0.148,0.31,1.24,0.012,0.004,0.02,0.01,0.02,0.002,0.002,0.003,0.033,0.021,0.012,0.36,632,16,7,19.6,1166,1109,854,792,1188,523,447,28.0
0.148,0.25,1.25,0.013,0.009,0.02,0.01,0.02,0.002,0.002,0.003,0.037,0.016,0.012,0.36,635,16,7,19.6,1155,1101,862,794,1194,510,428,28.0
0.143,0.28,1.25,0.014,0.005,0.02,0.01,0.02,0.002,0.002,0.003,0.028,0.018,0.011,0.36,630,16,7,19.6,1159,1104,862,799,1188,519,421,27.0
0.143,0.28,1.25,0.014,0.005,0.02,0.01,0.02,0.002,0.002,0.003,0.028,0.018,0.011,0.36,634,16,7,19.6,1171,1116,862,800,1189,511,445,27.0
0.152,0.25,1.3,0.014,0.005,0.02,0.01,0.01,0.002,0.002,0.003,0.035,0.016,0.012,0.37,581,16,9,20.505000000000003,1187,1134,840,825,1203,510,396,29.0
0.146,0.25,1.24,0.014,0.005,0.02,0.01,0.02,0.002,0.002,0.003,0.029,0.016,0.011,0.36,612,16,9,20.505000000000003,1182,1132,868,847,1193,521,377,28.5
0.152,0.25,1.3,0.014,0.005,0.02,0.01,0.01,0.002,0.002,0.003,0.035,0.016,0.012,0.37,574,16,9,20.505000000000003,1192,1140,859,843,1203,515,394,27.5
0.146,0.25,1.24,0.014,0.005,0.02,0.01,0.02,0.002,0.002,0.003,0.029,0.016,0.011,0.36,590,16,9,20.505000000000003,1187,1135,854,836,1200,512,386,28.5
0.142,0.27,1.24,0.011,0.007,0.02,0.01,0.02,0.002,0.002,0.003,0.037,0.016,0.013,0.38,35,12,7,15.7,1164,1118,926,848,1199,534,423,29.0
0.147,0.26,1.22,0.012,0.009,0.02,0.01,0.02,0.001,0.002,0.002,0.027,0.013,0.013,0.36,600,16,9,40.23,1196,1144,875,847,1218,514,383,27.0
0.154,0.26,1.24,0.013,0.008,0.02,0.01,0.01,0.001,0.001,0.002,0.033,0.019,0.014,0.37,520,18,11,20.505000000000003,1175,1120,852,817,1190,536,422,28.0
0.147,0.24,1.22,0.015,0.007,0.02,0.01,0.02,0.002,0.001,0.002,0.03,0.016,0.013,0.36,522,18,11,20.505000000000003,1177,1125,861,824,1191,530,397,27.5
0.152,0.27,1.24,0.012,0.005,0.02,0.01,0.02,0.001,0.002,0.002,0.034,0.015,0.014,0.37,61,16,9,24.65,1174,1119,860,800,1198,521,416,29.0
0.146,0.25,1.24,0.016,0.008,0.02,0.01,0.02,0.002,0.002,0.003,0.03,0.012,0.011,0.36,53,16,7,19.65,1161,1105,860,790,1199,505,395,27.5
0.162,0.24,1.25,0.014,0.004,0.02,0.01,0.02,0.002,0.001,0.002,0.042,0.017,0.014,0.38,552,18,11,20.505000000000003,1157,1109,862,828,1179,498,364,29.0
0.162,0.24,1.25,0.014,0.004,0.02,0.01,0.02,0.002,0.001,0.002,0.042,0.017,0.014,0.38,548,18,11,20.505000000000003,1154,1104,850,819,1168,506,364,29.0
0.161,0.25,1.21,0.012,0.008,0.02,0.01,0.01,0.001,0.001,0.002,0.032,0.015,0.012,0.37,552,18,11,20.505000000000003,1169,1118,851,820,1183,519,375,29.0
0.147,0.24,1.22,0.015,0.007,0.02,0.01,0.02,0.002,0.001,0.002,0.03,0.016,0.013,0.36,523,18,11,20.505000000000003,1170,1117,859,821,1190,514,383,28.5
0.147,0.24,1.22,0.015,0.007,0.02,0.01,0.02,0.002,0.001,0.002,0.03,0.016,0.013,0.36,545,18,11,20.505000000000003,1167,1114,857,812,1191,507,370,28.5
0.151,0.25,1.26,0.016,0.007,0.02,0.01,0.01,0.002,0.002,0.003,0.035,0.017,0.014,0.37,46,12,5,7.77,1203,1149,878,857,1197,557,402,27.0
0.148,0.28,1.25,0.01,0.002,0.02,0.01,0.01,0.002,0.002,0.002,0.032,0.02,0.013,0.36,25,12,5,7.77,1165,1114,878,818,1197,539,401,28.0
0.151,0.25,1.26,0.016,0.007,0.02,0.01,0.01,0.002,0.002,0.003,0.035,0.017,0.014,0.37,548,12,5,7.77,1202,1147,878,855,1197,543,411,27.0
0.143,0.27,1.23,0.013,0.006,0.02,0.01,0.01,0.001,0.001,0.003,0.039,0.015,0.011,0.35,572,14,7,40.04,1132,1089,856,845,1178,509,387,28.0
0.146,0.26,1.24,0.013,0.009,0.02,0.01,0.02,0.001,0.002,0.003,0.028,0.017,0.012,0.36,556,16,9,20.505000000000003,1147,1100,858,833,1191,550,423,28.0
0.154,0.27,1.23,0.014,0.005,0.02,0.01,0.01,0.002,0.002,0.003,0.03,0.018,0.01,0.37,541,16,9,48.2,1171,1121,864,839,1191,521,414,28.0
0.146,0.26,1.24,0.013,0.009,0.02,0.01,0.02,0.001,0.002,0.003,0.028,0.017,0.012,0.36,546,16,9,48.2,1129,1084,849,824,1190,507,409,27.5
0.149,0.28,1.24,0.015,0.007,0.02,0.01,0.01,0.004,0.002,0.002,0.034,0.017,0.012,0.36,575,16,9,20.505000000000003,1159,1111,858,837,1190,514,411,29.0
0.149,0.28,1.24,0.015,0.007,0.02,0.01,0.01,0.004,0.002,0.002,0.034,0.017,0.012,0.36,582,14,7,20.505000000000003,1165,1114,878,818,1191,516,390,28.5
0.155,0.24,1.26,0.011,0.007,0.02,0.01,0.01,0.001,0.002,0.002,0.039,0.019,0.013,0.37,543,14,7,21.65,1173,1118,861,804,1201,521,407,26.5
0.155,0.24,1.26,0.011,0.007,0.02,0.01,0.01,0.001,0.002,0.002,0.039,0.019,0.013,0.37,541,14,7,15.65,1176,1113,847,818,1197,528,418,29.0
0.138,0.25,1.24,0.009,0.004,0.02,0.01,0.01,0.004,0.001,0.002,0.038,0.019,0.016,0.38,562,14,7,19.4,1163,1113,868,824,1200,517,423,27.5
0.144,0.25,1.28,0.012,0.007,0.02,0.01,0.01,0.001,0.001,0.002,0.038,0.015,0.013,0.36,559,14,9,37.92,1183,1130,863,830,1200,547,461,26.0
0.151,0.26,1.24,0.011,0.004,0.02,0.01,0.02,0.001,0.001,0.002,0.034,0.015,0.011,0.38,592,14,7,20.45,1153,1100,850,802,1198,532,433,28.0
0.151,0.26,1.24,0.011,0.004,0.02,0.01,0.02,0.001,0.001,0.002,0.034,0.015,0.011,0.38,566,12,7,29.65,1154,1105,871,828,1190,533,414,27.0
0.151,0.26,1.24,0.011,0.004,0.02,0.01,0.02,0.001,0.001,0.002,0.034,0.015,0.011,0.38,569,12,7,20.4,1170,1115,860,801,1190,530,434,28.5
0.145,0.25,1.24,0.013,0.003,0.02,0.01,0.02,0.001,0.001,0.002,0.044,0.017,0.011,0.36,600,12,7,21.7,1148,1097,860,810,1184,526,438,28.0
0.145,0.25,1.24,0.013,0.003,0.02,0.01,0.02,0.001,0.001,0.002,0.044,0.017,0.011,0.36,597,12,7,23.73,1143,1098,875,831,1194,519,418,27.0
0.145,0.25,1.24,0.013,0.003,0.02,0.01,0.02,0.001,0.001,0.002,0.044,0.017,0.011,0.36,596,12,7,21.7,1164,1113,878,819,1195,517,417,29.5
0.149,0.27,1.25,0.013,0.007,0.02,0.01,0.02,0.001,0.001,0.002,0.036,0.018,0.013,0.36,577,12,7,19.65,1141,1089,846,791,1193,514,418,28.0
0.149,0.27,1.25,0.013,0.007,0.02,0.01,0.02,0.001,0.001,0.002,0.036,0.018,0.013,0.36,607,14,7,15.65,1148,1099,889,816,1197,523,408,29.0
0.149,0.27,1.25,0.013,0.007,0.02,0.01,0.02,0.001,0.001,0.002,0.036,0.018,0.013,0.36,613,14,7,15.65,1174,1118,900,802,1199,538,425,27.0
0.156,0.3,1.26,0.017,0.007,0.02,0.01,0.02,0.002,0.002,0.002,0.028,0.017,0.013,0.37,583,12,7,24.56,1151,1102,863,821,1189,532,431,28.5
0.152,0.27,1.23,0.012,0.008,0.02,0.01,0.02,0.003,0.002,0.002,0.03,0.013,0.012,0.36,571,12,7,19.56,1152,1101,852,801,1194,513,410,27.0
0.152,0.27,1.23,0.012,0.008,0.02,0.01,0.02,0.003,0.002,0.002,0.03,0.013,0.012,0.36,561,12,7,19.56,1163,1110,850,802,1199,514,413,27.0
0.159,0.25,1.26,0.016,0.008,0.02,0.01,0.02,0.003,0.002,0.003,0.027,0.015,0.012,0.38,566,12,7,19.56,1155,1105,849,811,1202,516,415,28.0
0.159,0.25,1.26,0.016,0.008,0.02,0.01,0.02,0.003,0.002,0.003,0.027,0.015,0.012,0.38,563,12,7,19.56,1170,1119,855,817,1206,520,426,28.5
0.147,0.28,1.24,0.015,0.006,0.02,0.01,0.02,0.004,0.002,0.003,0.033,0.019,0.013,0.36,550,12,7,19.6,1168,1116,848,806,1207,516,429,27.5
0.147,0.28,1.24,0.015,0.006,0.02,0.01,0.02,0.004,0.002,0.003,0.033,0.019,0.013,0.36,566,12,7,19.6,1184,1129,848,803,1209,525,422,29.5
0.157,0.26,1.27,0.014,0.008,0.02,0.01,0.02,0.004,0.002,0.003,0.027,0.015,0.012,0.38,559,12,7,19.6,1170,1117,846,800,1206,527,413,27.0
0.157,0.26,1.27,0.014,0.008,0.02,0.01,0.02,0.004,0.002,0.003,0.027,0.015,0.012,0.38,558,12,7,19.6,1204,1144,847,793,1197,531,435,28.0
0.162,0.24,1.28,0.013,0.004,0.02,0.01,0.01,0.003,0.002,0.003,0.031,0.019,0.012,0.38,16,14,7,28.65,1165,1114,878,818,1188,534,429,28.0
0.152,0.3,1.26,0.013,0.008,0.02,0.01,0.02,0.002,0.002,0.003,0.027,0.018,0.012,0.37,507,12,7,24.62,1160,1111,863,828,1197,525,405,28.0
0.16,0.29,1.25,0.017,0.01,0.02,0.01,0.02,0.003,0.002,0.003,0.033,0.015,0.014,0.38,581,12,7,24.6,1137,1092,864,826,1176,525,410,28.0
0.152,0.27,1.23,0.012,0.008,0.02,0.01,0.02,0.003,0.002,0.002,0.03,0.013,0.012,0.36,569,12,7,19.49,1161,1109,850,803,1192,518,401,26.0
0.159,0.25,1.26,0.016,0.008,0.02,0.01,0.02,0.003,0.002,0.003,0.027,0.015,0.012,0.38,565,12,7,19.56,1174,1122,853,816,1201,529,447,28.5
0.147,0.24,1.23,0.016,0.005,0.02,0.01,0.01,0.003,0.002,0.003,0.026,0.013,0.013,0.36,80,18,11,20.505000000000003,1191,1136,856,818,1207,518,397,27.5
0.149,0.25,1.25,0.016,0.002,0.02,0.01,0.02,0.002,0.002,0.002,0.033,0.018,0.012,0.36,573,14,5,15.1,1164,1115,879,839,1190,523,409,29.5
0.151,0.3,1.24,0.015,0.007,0.02,0.01,0.02,0.002,0.002,0.003,0.039,0.017,0.013,0.36,16,12,7,7.74,1165,1114,878,809,1197,530,406,26.0
0.149,0.25,1.22,0.013,0.01,0.02,0.01,0.02,0.003,0.002,0.003,0.029,0.014,0.012,0.36,412,12,7,34.15,1162,1112,859,830,1198,554,436,30.5
0.146,0.26,1.23,0.014,0.005,0.02,0.01,0.02,0.002,0.002,0.002,0.029,0.017,0.013,0.36,401,12,7,34.15,1165,1116,861,835,1201,546,425,29.5
0.143,0.28,1.25,0.014,0.005,0.02,0.01,0.02,0.002,0.002,0.003,0.028,0.018,0.011,0.36,625,16,7,19.6,1145,1093,862,796,1185,507,422,27.0
0.156,0.3,1.24,0.016,0.005,0.02,0.01,0.02,0.002,0.002,0.003,0.036,0.019,0.013,0.37,606,16,7,19.56,1158,1108,868,811,1185,515,431,27.0
0.151,0.26,1.24,0.011,0.006,0.02,0.01,0.02,0.002,0.002,0.002,0.036,0.012,0.011,0.36,600,14,7,19.65,1174,1117,869,800,1190,509,415,28.0
0.156,0.3,1.24,0.016,0.005,0.02,0.01,0.02,0.002,0.002,0.003,0.036,0.019,0.013,0.37,591,14,7,19.65,1157,1102,859,794,1171,515,444,26.5
0.151,0.26,1.24,0.011,0.006,0.02,0.01,0.02,0.002,0.002,0.002,0.036,0.012,0.011,0.36,599,14,7,19.66,1166,1111,868,796,1193,518,433,27.0
0.151,0.26,1.24,0.011,0.006,0.02,0.01,0.02,0.002,0.002,0.002,0.036,0.012,0.011,0.36,613,14,7,19.67,1168,1112,863,793,1193,527,438,26.5
0.157,0.3,1.23,0.014,0.004,0.02,0.01,0.02,0.002,0.002,0.003,0.043,0.021,0.013,0.37,614,14,7,19.67,1174,1117,867,796,1189,511,411,27.0
0.157,0.3,1.23,0.014,0.004,0.02,0.01,0.02,0.002,0.002,0.003,0.043,0.021,0.013,0.37,609,14,7,19.67,1169,1114,868,798,1194,535,443,27.5
0.157,0.3,1.23,0.014,0.004,0.02,0.01,0.02,0.002,0.002,0.003,0.043,0.021,0.013,0.37,609,14,7,19.7,1176,1120,869,797,1196,519,434,27.0
0.153,0.25,1.25,0.014,0.009,0.02,0.01,0.02,0.002,0.002,0.003,0.033,0.015,0.011,0.37,617,14,7,19.7,1174,1118,861,794,1197,518,420,27.5
0.153,0.25,1.25,0.014,0.009,0.02,0.01,0.02,0.002,0.002,0.003,0.033,0.015,0.011,0.37,610,14,7,19.7,1166,1110,860,795,1196,498,404,28.5
0.153,0.29,1.24,0.014,0.007,0.02,0.01,0.02,0.001,0.002,0.003,0.034,0.02,0.012,0.37,616,14,7,19.7,1178,1120,862,796,1204,514,445,27.0
0.153,0.29,1.24,0.014,0.007,0.02,0.01,0.02,0.001,0.002,0.003,0.034,0.02,0.012,0.37,616,14,7,19.7,1177,1120,868,798,1204,526,429,26.0
0.153,0.29,1.24,0.014,0.007,0.02,0.01,0.02,0.001,0.002,0.003,0.034,0.02,0.012,0.37,605,14,7,19.7,1176,1120,868,798,1207,519,405,26.5
0.156,0.28,1.23,0.014,0.008,0.02,0.01,0.02,0.002,0.003,0.003,0.028,0.015,0.014,0.37,609,14,7,19.7,1180,1121,859,792,1203,526,411,26.0
0.156,0.28,1.23,0.014,0.008,0.02,0.01,0.02,0.002,0.003,0.003,0.028,0.015,0.014,0.37,614,14,7,19.55,1165,1114,878,818,1204,522,450,27.5
0.156,0.28,1.23,0.014,0.008,0.02,0.01,0.02,0.002,0.003,0.003,0.028,0.015,0.014,0.37,617,14,7,19.67,1185,1125,858,791,1201,523,423,28.5
0.161,0.25,1.24,0.015,0.011,0.02,0.01,0.02,0.002,0.001,0.002,0.036,0.018,0.013,0.37,55,14,7,21.7,1170,1118,874,825,1195,519,432,28.0
0.152,0.25,1.27,0.013,0.01,0.02,0.01,0.02,0.001,0.002,0.002,0.042,0.016,0.013,0.37,581,14,9,48.65,1182,1131,859,834,1199,515,389,27.5
0.151,0.26,1.25,0.013,0.005,0.02,0.01,0.02,0.003,0.002,0.003,0.028,0.016,0.011,0.37,587,16,9,44.5,1188,1134,829,811,1196,521,406,26.0
0.151,0.26,1.25,0.013,0.005,0.02,0.01,0.02,0.003,0.002,0.003,0.028,0.016,0.011,0.37,577,16,9,44.5,1156,1101,807,789,1187,547,431,25.5
0.154,0.25,1.22,0.011,0.005,0.02,0.01,0.03,0.003,0.002,0.003,0.023,0.014,0.012,0.37,569,14,7,23.45,1142,1094,869,816,1183,504,405,27.5
0.154,0.25,1.22,0.011,0.005,0.02,0.01,0.03,0.003,0.002,0.003,0.023,0.014,0.012,0.37,586,14,7,21.4,1163,1109,856,791,1195,508,426,27.5
0.157,0.24,1.24,0.013,0.007,0.02,0.01,0.03,0.002,0.003,0.003,0.031,0.019,0.013,0.37,40,16,11,20.505000000000003,1188,1137,863,836,1199,537,400,27.5
0.157,0.24,1.24,0.013,0.007,0.02,0.01,0.03,0.002,0.003,0.003,0.031,0.019,0.013,0.37,45,14,7,20.505000000000003,1165,1114,878,818,1179,551,427,27.5
0.159,0.27,1.24,0.01,0.007,0.02,0.01,0.03,0.003,0.003,0.003,0.032,0.019,0.013,0.37,29,16,11,20.505000000000003,1180,1112,850,818,1206,508,355,27.6
0.159,0.27,1.24,0.01,0.007,0.02,0.01,0.03,0.003,0.003,0.003,0.032,0.019,0.013,0.37,33,16,11,20.505000000000003,1170,1103,841,811,1195,551,396,27.3
0.144,0.26,1.27,0.013,0.005,0.02,0.01,0.02,0.002,0.002,0.002,0.033,0.015,0.014,0.36,51,14,7,11.8,1173,1109,884,818,1208,526,439,27.5
0.153,0.26,1.26,0.011,0.005,0.02,0.01,0.03,0.003,0.002,0.003,0.031,0.018,0.012,0.37,586,14,7,15.75,1148,1097,908,804,1186,525,408,27.5
0.16,0.24,1.25,0.012,0.007,0.02,0.01,0.02,0.002,0.002,0.002,0.03,0.02,0.012,0.38,112,14,7,18.45,1148,1099,881,821,1179,509,416,27.5
0.158,0.23,1.23,0.014,0.007,0.02,0.01,0.03,0.003,0.002,0.003,0.032,0.014,0.013,0.37,494,12,7,40.55,1178,1128,862,833,1197,552,437,27.5
0.151,0.28,1.24,0.017,0.005,0.02,0.01,0.03,0.002,0.002,0.003,0.044,0.015,0.013,0.35,464,14,9,24.55,1177,1121,860,792,1198,508,413,29.5
0.145,0.24,1.24,0.011,0.007,0.02,0.01,0.02,0.003,0.002,0.003,0.036,0.019,0.012,0.36,583,14,7,19.65,1132,1081,866,797,1181,510,391,27.5
0.139,0.24,1.24,0.012,0.006,0.02,0.01,0.02,0.002,0.002,0.003,0.03,0.011,0.013,0.37,544,14,7,28.45,1165,1081,860,821,1192,529,426,27.5
0.139,0.24,1.24,0.012,0.006,0.02,0.01,0.02,0.002,0.002,0.003,0.03,0.011,0.013,0.37,540,14,7,29.45,1127,1084,860,825,1194,551,467,29.0
0.142,0.24,1.3,0.013,0.007,0.02,0.01,0.02,0.003,0.002,0.003,0.03,0.015,0.015,0.37,548,14,7,29.42,1130,1087,859,822,1181,540,458,26.0
0.162,0.27,1.24,0.013,0.008,0.02,0.01,0.03,0.004,0.003,0.003,0.031,0.018,0.013,0.37,29,14,7,20.505000000000003,1165,1114,878,818,1189,522,378,28.1
0.153,0.28,1.24,0.01,0.006,0.02,0.01,0.03,0.003,0.003,0.003,0.033,0.019,0.013,0.37,34,18,11,20.505000000000003,1182,1130,854,825,1194,541,390,28.2
0.157,0.24,1.24,0.013,0.007,0.02,0.01,0.03,0.002,0.003,0.003,0.031,0.019,0.013,0.37,69,18,11,20.505000000000003,1176,1122,861,822,1204,563,437,27.6
0.151,0.23,1.26,0.014,0.009,0.02,0.01,0.02,0.003,0.002,0.003,0.03,0.015,0.012,0.37,578,14,7,24.55,1151,1099,854,796,1189,510,408,28.0
0.151,0.27,1.24,0.015,0.005,0.02,0.01,0.03,0.003,0.002,0.003,0.036,0.021,0.013,0.37,574,14,9,20.505000000000003,1155,1110,881,853,1190,510,379,28.0
0.151,0.27,1.24,0.015,0.005,0.02,0.01,0.03,0.003,0.002,0.003,0.036,0.021,0.013,0.37,20,14,9,20.505000000000003,1166,1121,887,859,1177,519,399,27.5
0.144,0.26,1.27,0.013,0.005,0.02,0.01,0.02,0.002,0.002,0.002,0.033,0.015,0.014,0.36,51,14,7,13.8,1146,1093,886,795,1199,521,421,29.0
0.152,0.26,1.24,0.01,0.006,0.02,0.01,0.03,0.003,0.002,0.003,0.031,0.018,0.013,0.37,542,14,9,20.505000000000003,1180,1131,883,855,1206,526,379,28.0
0.144,0.26,1.25,0.011,0.001,0.02,0.01,0.02,0.003,0.002,0.003,0.024,0.017,0.013,0.36,575,14,7,15.45,1155,1106,866,808,1199,532,402,29.0
0.144,0.26,1.25,0.011,0.001,0.02,0.01,0.02,0.003,0.002,0.003,0.024,0.017,0.013,0.36,576,14,7,15.45,1169,1121,912,836,1196,521,408,29.5
0.147,0.22,1.23,0.013,0.01,0.02,0.01,0.02,0.002,0.002,0.002,0.041,0.013,0.012,0.36,573,14,7,15.45,1147,1103,909,834,1190,538,436,28.0
0.147,0.22,1.23,0.013,0.01,0.02,0.01,0.02,0.002,0.002,0.002,0.041,0.013,0.012,0.36,562,14,7,15.6,1163,1111,886,805,1190,530,429,29.0
0.151,0.3,1.24,0.014,0.004,0.02,0.01,0.02,0.002,0.002,0.002,0.034,0.019,0.011,0.37,39,12,7,20.5,1194,1139,868,821,1197,546,476,29.0
0.152,0.27,1.26,0.013,0.002,0.02,0.01,0.02,0.004,0.002,0.002,0.035,0.018,0.012,0.37,42,12,7,20.4,1196,1139,863,812,1197,534,474,29.0
0.147,0.23,1.25,0.013,0.007,0.02,0.01,0.03,0.003,0.002,0.003,0.033,0.015,0.012,0.36,601,14,7,18.45,1171,1121,887,823,1202,521,411,28.0
0.144,0.26,1.27,0.013,0.005,0.02,0.01,0.02,0.002,0.002,0.002,0.033,0.015,0.014,0.36,37,14,7,9.5,1172,1125,878,846,1197,526,475,29.5
0.144,0.26,1.27,0.013,0.005,0.02,0.01,0.02,0.002,0.002,0.002,0.033,0.015,0.014,0.36,39,14,7,9.0,1188,1139,878,850,1227,518,397,29.5
0.147,0.22,1.23,0.013,0.01,0.02,0.01,0.02,0.002,0.002,0.002,0.041,0.013,0.012,0.36,577,14,7,15.75,1156,1103,903,807,1189,532,413,29.5
0.153,0.26,1.26,0.011,0.005,0.02,0.01,0.03,0.003,0.002,0.003,0.031,0.018,0.012,0.37,572,14,7,15.75,1171,1116,901,804,1191,528,407,29.0
0.153,0.26,1.26,0.011,0.005,0.02,0.01,0.03,0.003,0.002,0.003,0.031,0.018,0.012,0.37,582,14,7,15.75,1148,1096,903,804,1186,512,441,29.5
0.145,0.24,1.24,0.011,0.007,0.02,0.01,0.02,0.003,0.002,0.003,0.036,0.019,0.012,0.36,575,14,7,19.6,1145,1092,865,790,1180,530,413,27.0
0.149,0.24,1.24,0.015,0.007,0.02,0.01,0.02,0.002,0.002,0.002,0.038,0.017,0.013,0.36,605,14,7,29.78,1140,1095,878,835,1187,535,449,27.5
0.149,0.24,1.24,0.015,0.007,0.02,0.01,0.02,0.002,0.002,0.002,0.038,0.017,0.013,0.36,587,14,7,15.55,1141,1091,911,804,1190,540,452,29.0
0.149,0.24,1.24,0.015,0.007,0.02,0.01,0.02,0.002,0.002,0.002,0.038,0.017,0.013,0.36,591,14,7,15.52,1171,1115,913,804,1206,538,423,29.0
0.162,0.26,1.23,0.009,0.003,0.02,0.01,0.03,0.002,0.002,0.003,0.033,0.018,0.016,0.38,587,14,7,15.58,1174,1116,904,798,1211,561,459,28.0
0.144,0.26,1.25,0.011,0.001,0.02,0.01,0.02,0.003,0.002,0.003,0.024,0.017,0.013,0.36,511,14,7,15.45,1162,1114,904,826,1193,517,425,28.0
0.153,0.28,1.24,0.01,0.006,0.02,0.01,0.03,0.003,0.003,0.003,0.033,0.019,0.013,0.37,42,18,11,20.505000000000003,1173,1126,858,837,1193,528,426,27.5
0.155,0.23,1.25,0.011,0.006,0.02,0.01,0.02,0.002,0.002,0.002,0.032,0.019,0.012,0.37,108,14,7,26.15,1171,1117,861,811,1202,513,415,27.5
0.149,0.25,1.23,0.013,0.009,0.02,0.01,0.02,0.002,0.002,0.002,0.029,0.016,0.013,0.36,110,14,7,26.15,1170,1117,863,810,1198,517,435,27.5
0.151,0.3,1.24,0.014,0.004,0.02,0.01,0.02,0.002,0.002,0.002,0.034,0.019,0.011,0.37,41,14,7,21.8,1162,1111,862,816,1196,529,426,27.0
0.151,0.3,1.24,0.014,0.004,0.02,0.01,0.02,0.002,0.002,0.002,0.034,0.019,0.011,0.37,38,14,7,21.2,1162,1113,875,828,1198,529,426,27.0
0.151,0.3,1.24,0.014,0.004,0.02,0.01,0.02,0.002,0.002,0.002,0.034,0.019,0.011,0.37,48,14,7,23.7,1161,1112,865,822,1197,529,485,28.0
0.149,0.23,1.25,0.012,0.011,0.02,0.01,0.04,0.003,0.002,0.003,0.039,0.014,0.012,0.37,568,14,7,27.5,1178,1125,864,820,1200,528,403,30.5
0.154,0.25,1.24,0.012,0.005,0.02,0.01,0.02,0.002,0.002,0.003,0.03,0.016,0.012,0.37,562,14,7,30.2,1165,1114,860,818,1191,509,403,29.5
0.159,0.26,1.25,0.011,0.007,0.02,0.01,0.02,0.003,0.002,0.003,0.033,0.015,0.011,0.37,559,14,7,13.5,1183,1127,900,805,1218,526,447,28.0
0.159,0.26,1.25,0.011,0.007,0.02,0.01,0.02,0.003,0.002,0.003,0.033,0.015,0.011,0.37,570,14,7,15.4,1144,1097,894,813,1208,553,472,29.5
0.159,0.26,1.25,0.011,0.007,0.02,0.01,0.02,0.003,0.002,0.003,0.033,0.015,0.011,0.37,567,14,7,14.6,1132,1084,891,806,1205,551,481,29.0
0.159,0.26,1.25,0.011,0.007,0.02,0.01,0.02,0.003,0.002,0.003,0.033,0.015,0.011,0.37,563,14,7,14.62,1153,1103,896,814,1189,542,470,28.0
0.149,0.28,1.25,0.011,0.008,0.02,0.01,0.03,0.003,0.002,0.004,0.031,0.017,0.01,0.37,569,14,7,14.65,1159,1109,895,810,1191,552,467,27.0
0.15,0.23,1.24,0.014,0.003,0.02,0.01,0.03,0.004,0.003,0.003,0.027,0.018,0.013,0.37,72,16,9,20.505000000000003,1171,1118,851,832,1197,535,391,28.0
0.16,0.23,1.24,0.016,0.009,0.02,0.01,0.03,0.003,0.002,0.003,0.025,0.013,0.013,0.37,43,18,11,20.505000000000003,1172,1120,849,816,1183,538,388,27.5
0.157,0.24,1.24,0.013,0.007,0.02,0.01,0.03,0.002,0.003,0.003,0.031,0.019,0.013,0.37,41,14,7,20.505000000000003,1165,1114,878,818,1184,541,393,27.5
0.149,0.23,1.25,0.012,0.011,0.02,0.01,0.04,0.003,0.002,0.003,0.039,0.014,0.012,0.37,565,14,7,26.5,1168,1118,871,823,1197,529,413,27.5
0.149,0.23,1.25,0.012,0.011,0.02,0.01,0.04,0.003,0.002,0.003,0.039,0.014,0.012,0.37,566,14,7,30.5,1143,1096,856,820,1190,519,444,27.5
0.158,0.29,1.26,0.012,0.008,0.02,0.01,0.01,0.002,0.002,0.002,0.037,0.02,0.012,0.37,617,14,7,13.61,1179,1124,893,798,1209,531,416,26.0
0.151,0.27,1.24,0.011,0.007,0.02,0.01,0.02,0.002,0.002,0.002,0.041,0.017,0.011,0.36,44,16,7,21.48,1138,1092,870,821,1182,540,443,27.5
0.157,0.28,1.27,0.013,0.009,0.02,0.01,0.02,0.003,0.002,0.002,0.036,0.017,0.011,0.38,142,14,7,23.5,1145,1095,836,804,1180,530,447,28.0
0.158,0.26,1.24,0.015,0.006,0.02,0.01,0.02,0.002,0.002,0.003,0.033,0.014,0.016,0.38,547,12,7,29.5,1166,1118,865,838,1199,562,455,26.5
0.148,0.24,1.25,0.014,0.007,0.02,0.01,0.03,0.002,0.002,0.003,0.032,0.018,0.011,0.36,119,16,9,25.54,1165,1114,831,776,1192,520,434,29.0
0.143,0.28,1.24,0.013,0.005,0.02,0.01,0.03,0.002,0.002,0.003,0.032,0.013,0.016,0.38,579,12,7,32.46,1192,1142,852,832,1215,564,462,28.0
0.149,0.25,1.23,0.016,0.005,0.02,0.01,0.03,0.003,0.003,0.004,0.027,0.016,0.014,0.36,40,14,7,15.47,1164,1113,895,806,1210,541,420,27.5
0.149,0.23,1.25,0.012,0.011,0.02,0.01,0.04,0.003,0.002,0.003,0.039,0.014,0.012,0.37,575,14,7,26.5,1169,1117,869,818,1195,530,431,27.5
0.154,0.25,1.24,0.012,0.005,0.02,0.01,0.02,0.002,0.002,0.003,0.03,0.016,0.012,0.37,563,14,7,30.5,1162,1111,858,819,1193,523,455,26.5
0.154,0.25,1.24,0.012,0.005,0.02,0.01,0.02,0.002,0.002,0.003,0.03,0.016,0.012,0.37,578,14,7,26.1,1174,1120,866,814,1201,527,426,27.5
0.144,0.23,1.25,0.012,0.007,0.02,0.01,0.02,0.003,0.002,0.004,0.031,0.015,0.013,0.36,573,14,7,26.45,1134,1088,864,817,1195,520,419,27.5
0.144,0.23,1.25,0.012,0.007,0.02,0.01,0.02,0.003,0.002,0.004,0.031,0.015,0.013,0.36,597,14,7,25.4,1136,1088,861,815,1180,525,419,29.5
0.146,0.24,1.23,0.013,0.003,0.02,0.01,0.02,0.002,0.002,0.004,0.022,0.014,0.011,0.36,602,14,7,16.51,1162,1109,907,802,1204,519,400,29.0
0.158,0.29,1.26,0.012,0.008,0.02,0.01,0.01,0.002,0.002,0.002,0.037,0.02,0.012,0.37,570,14,7,15.51,1170,1114,893,789,1204,532,413,27.5
0.146,0.24,1.23,0.013,0.003,0.02,0.01,0.02,0.002,0.002,0.004,0.022,0.014,0.011,0.36,605,14,7,17.21,1161,1110,888,823,1207,525,401,26.0
0.14,0.25,1.25,0.011,0.003,0.02,0.01,0.02,0.003,0.002,0.002,0.028,0.017,0.014,0.36,62,16,7,18.7,1165,1114,873,810,1193,534,412,27.5
0.158,0.27,1.25,0.013,0.009,0.02,0.01,0.03,0.003,0.003,0.002,0.033,0.022,0.012,0.37,134,14,7,15.7,1152,1099,900,804,1195,524,460,29.0
0.151,0.27,1.25,0.009,0.007,0.02,0.01,0.03,0.003,0.002,0.003,0.036,0.016,0.011,0.37,72,12,7,29.55,1160,1111,854,822,1183,536,410,28.5
0.154,0.23,1.24,0.011,0.007,0.02,0.01,0.03,0.003,0.003,0.003,0.03,0.016,0.013,0.37,93,16,11,20.505000000000003,1160,1095,843,810,1196,523,388,26.5
0.158,0.26,1.24,0.015,0.006,0.02,0.01,0.02,0.002,0.002,0.003,0.033,0.014,0.016,0.38,549,14,7,29.35,1165,1114,878,818,1176,570,479,25.0
0.139,0.26,1.24,0.012,0.002,0.02,0.01,0.02,0.004,0.002,0.002,0.032,0.018,0.013,0.38,41,14,7,39.55,1144,1094,892,799,1192,521,393,30.5
0.14,0.25,1.27,0.009,0.008,0.02,0.01,0.02,0.002,0.001,0.003,0.025,0.012,0.014,0.36,50,14,7,11.5,1152,1103,949,819,1197,512,420,28.5
0.152,0.26,1.24,0.01,0.006,0.02,0.01,0.03,0.003,0.002,0.003,0.031,0.018,0.013,0.37,20,14,9,20.505000000000003,1174,1123,860,831,1190,559,464,26.0
0.151,0.3,1.24,0.014,0.006,0.02,0.01,0.02,0.002,0.002,0.003,0.029,0.015,0.013,0.37,34,14,7,12.02,1189,1136,937,834,1225,547,430,27.0
0.151,0.3,1.24,0.014,0.006,0.02,0.01,0.02,0.002,0.002,0.003,0.029,0.015,0.013,0.37,36,16,7,11.02,1186,1140,878,862,1216,548,410,26.5
0.149,0.25,1.23,0.016,0.005,0.02,0.01,0.03,0.003,0.003,0.004,0.027,0.016,0.014,0.36,548,14,7,9.0,1195,1143,878,844,1224,540,442,25.5
0.151,0.3,1.24,0.014,0.006,0.02,0.01,0.02,0.002,0.002,0.003,0.029,0.015,0.013,0.37,65,14,7,9.5,1194,1146,878,868,1197,529,450,28.0
0.151,0.3,1.24,0.014,0.006,0.02,0.01,0.02,0.002,0.002,0.003,0.029,0.015,0.013,0.37,50,16,7,8.94,1173,1123,878,834,1218,577,448,29.5
0.149,0.25,1.23,0.016,0.005,0.02,0.01,0.03,0.003,0.003,0.004,0.027,0.016,0.014,0.36,47,14,7,9.0,1181,1135,878,860,1218,542,424,28.0
0.142,0.26,1.29,0.015,0.008,0.02,0.01,0.02,0.002,0.002,0.002,0.04,0.017,0.013,0.37,547,14,7,18.75,1145,1092,875,790,1193,514,425,28.0
0.142,0.26,1.29,0.015,0.008,0.02,0.01,0.02,0.002,0.002,0.002,0.04,0.017,0.013,0.37,559,16,7,14.05,1146,1092,914,783,1194,521,418,30.0
0.142,0.26,1.29,0.015,0.008,0.02,0.01,0.02,0.002,0.002,0.002,0.04,0.017,0.013,0.37,566,16,7,14.05,1151,1094,915,781,1186,513,402,29.0
0.149,0.27,1.23,0.01,0.004,0.02,0.01,0.02,0.003,0.002,0.003,0.032,0.015,0.012,0.36,565,16,7,13.95,1152,1096,913,782,1192,508,398,29.5
0.149,0.27,1.23,0.01,0.004,0.02,0.01,0.02,0.003,0.002,0.003,0.032,0.015,0.012,0.36,571,16,7,13.55,1156,1099,911,783,1190,515,417,27.0
0.154,0.25,1.22,0.011,0.005,0.02,0.01,0.03,0.003,0.002,0.003,0.023,0.014,0.012,0.37,570,14,7,24.45,1131,1084,869,821,1181,530,412,27.0
0.151,0.24,1.23,0.013,0.007,0.02,0.01,0.04,0.003,0.002,0.003,0.03,0.016,0.012,0.37,572,14,7,26.1,1128,1087,872,840,1184,518,418,28.0
0.151,0.24,1.23,0.013,0.007,0.02,0.01,0.04,0.003,0.002,0.003,0.03,0.016,0.012,0.37,565,14,7,26.15,1135,1092,871,835,1184,512,428,27.5
0.154,0.23,1.25,0.014,0.005,0.02,0.01,0.02,0.002,0.002,0.002,0.029,0.016,0.012,0.37,625,14,7,17.21,1171,1117,890,816,1201,528,440,27.0
0.146,0.24,1.23,0.013,0.003,0.02,0.01,0.02,0.002,0.002,0.004,0.022,0.014,0.011,0.36,613,14,7,16.51,1161,1105,893,788,1204,520,442,28.0
0.154,0.25,1.25,0.013,0.006,0.02,0.01,0.02,0.002,0.002,0.003,0.027,0.017,0.012,0.37,607,14,7,16.51,1182,1127,904,809,1227,525,405,28.5
0.154,0.25,1.25,0.013,0.006,0.02,0.01,0.02,0.002,0.002,0.003,0.027,0.017,0.012,0.37,591,14,7,16.01,1191,1134,902,812,1224,526,444,28.5
0.153,0.26,1.24,0.013,0.009,0.02,0.01,0.02,0.003,0.002,0.003,0.038,0.016,0.012,0.37,606,14,7,16.01,1185,1127,895,797,1212,513,398,29.5
0.14,0.22,1.26,0.013,0.005,0.02,0.01,0.03,0.002,0.001,0.004,0.026,0.015,0.014,0.36,547,14,7,24.3,1156,1107,872,827,1181,515,409,27.5
0.158,0.25,1.24,0.013,0.005,0.02,0.01,0.03,0.003,0.002,0.003,0.035,0.017,0.013,0.37,592,14,9,20.505000000000003,1179,1124,840,809,1200,538,416,28.0
0.158,0.25,1.24,0.013,0.005,0.02,0.01,0.03,0.003,0.002,0.003,0.035,0.017,0.013,0.37,582,16,9,20.505000000000003,1181,1131,863,837,1196,544,435,28.5
0.158,0.25,1.24,0.013,0.005,0.02,0.01,0.03,0.003,0.002,0.003,0.035,0.017,0.013,0.37,603,16,9,20.505000000000003,1184,1134,878,850,1198,574,436,29.0
0.151,0.27,1.24,0.015,0.005,0.02,0.01,0.03,0.003,0.002,0.003,0.036,0.021,0.013,0.37,593,16,9,20.505000000000003,1180,1131,869,843,1195,565,414,30.5
0.149,0.25,1.23,0.016,0.005,0.02,0.01,0.03,0.003,0.003,0.004,0.027,0.016,0.014,0.36,38,14,7,13.67,1145,1097,909,807,1225,535,423,26.0
0.151,0.3,1.24,0.014,0.006,0.02,0.01,0.02,0.002,0.002,0.003,0.029,0.015,0.013,0.37,37,14,7,10.0,1188,1139,878,856,1223,575,442,28.0
0.149,0.24,1.24,0.015,0.007,0.02,0.01,0.02,0.002,0.002,0.002,0.038,0.017,0.013,0.36,432,14,7,17.55,1178,1124,889,819,1205,536,413,27.0
0.148,0.25,1.23,0.01,0.006,0.02,0.01,0.02,0.003,0.002,0.003,0.039,0.017,0.016,0.36,566,16,7,13.55,1151,1093,910,781,1184,519,425,28.5
0.148,0.25,1.23,0.01,0.006,0.02,0.01,0.02,0.003,0.002,0.003,0.039,0.017,0.016,0.36,574,16,7,13.55,1148,1091,912,775,1181,524,443,27.5
0.144,0.23,1.24,0.012,0.007,0.02,0.01,0.03,0.003,0.002,0.002,0.026,0.012,0.014,0.36,578,16,7,13.6,1153,1096,914,784,1189,521,435,26.5
0.144,0.23,1.24,0.012,0.007,0.02,0.01,0.03,0.003,0.002,0.002,0.026,0.012,0.014,0.36,587,16,7,13.61,1175,1114,915,784,1197,514,431,28.5
0.138,0.28,1.24,0.01,0.007,0.02,0.01,0.03,0.003,0.002,0.003,0.038,0.018,0.013,0.36,600,14,7,30.59,1159,1112,861,829,1199,541,449,26.5
0.16,0.27,1.24,0.015,0.004,0.02,0.01,0.02,0.002,0.002,0.002,0.028,0.017,0.012,0.37,42,12,7,18.18,1178,1129,883,840,1203,540,434,30.5
0.154,0.23,1.25,0.014,0.005,0.02,0.01,0.02,0.002,0.002,0.002,0.029,0.016,0.012,0.37,626,14,7,17.51,1154,1104,901,817,1202,530,424,27.0
0.154,0.25,1.25,0.013,0.006,0.02,0.01,0.02,0.002,0.002,0.003,0.027,0.017,0.012,0.37,597,14,7,16.51,1162,1108,888,800,1199,535,419,27.0
0.153,0.26,1.24,0.013,0.009,0.02,0.01,0.02,0.003,0.002,0.003,0.038,0.016,0.012,0.37,596,14,7,15.61,1169,1113,895,794,1200,542,441,29.0
0.158,0.29,1.26,0.012,0.008,0.02,0.01,0.01,0.002,0.002,0.002,0.037,0.02,0.012,0.37,640,14,7,12.45,1175,1121,911,802,1204,546,473,28.0
0.151,0.27,1.26,0.013,0.007,0.02,0.01,0.04,0.002,0.003,0.004,0.047,0.019,0.012,0.37,20,12,7,15.7,1180,1127,879,816,1201,516,399,29.5
0.151,0.27,1.26,0.013,0.007,0.02,0.01,0.04,0.002,0.003,0.004,0.047,0.019,0.012,0.37,40,12,7,15.75,1167,1118,921,836,1197,507,394,28.5
0.144,0.26,1.27,0.013,0.005,0.02,0.01,0.02,0.002,0.002,0.002,0.033,0.015,0.014,0.36,39,12,7,15.7,1144,1095,885,810,1196,518,437,27.5
0.151,0.24,1.23,0.013,0.007,0.02,0.01,0.04,0.003,0.002,0.003,0.03,0.016,0.012,0.37,574,14,7,19.3,1146,1103,872,837,1187,515,390,27.0
0.145,0.23,1.23,0.011,0.004,0.02,0.01,0.02,0.002,0.002,0.003,0.025,0.018,0.014,0.36,618,14,7,18.21,1149,1099,897,815,1187,526,437,27.5
0.145,0.23,1.23,0.011,0.004,0.02,0.01,0.02,0.002,0.002,0.003,0.025,0.018,0.014,0.36,612,14,7,17.71,1147,1098,895,815,1188,522,412,27.5
0.145,0.23,1.23,0.011,0.004,0.02,0.01,0.02,0.002,0.002,0.003,0.025,0.018,0.014,0.36,612,14,7,17.51,1153,1103,900,813,1195,538,424,26.0
0.154,0.23,1.25,0.014,0.005,0.02,0.01,0.02,0.002,0.002,0.002,0.029,0.016,0.012,0.37,621,14,7,17.51,1165,1112,892,809,1198,544,427,28.5
0.153,0.26,1.24,0.013,0.009,0.02,0.01,0.02,0.003,0.002,0.003,0.038,0.016,0.012,0.37,612,14,7,16.01,1182,1127,906,809,1223,542,424,30.0
0.14,0.25,1.25,0.011,0.003,0.02,0.01,0.02,0.003,0.002,0.002,0.028,0.017,0.014,0.36,36,14,7,19.2,1153,1103,875,820,1190,523,410,28.0
0.151,0.3,1.24,0.014,0.004,0.02,0.01,0.02,0.002,0.002,0.002,0.034,0.019,0.011,0.37,43,12,7,24.45,1177,1124,863,819,1197,570,455,26.5
0.152,0.25,1.24,0.01,0.007,0.02,0.01,0.03,0.003,0.003,0.003,0.024,0.014,0.013,0.37,32,16,11,20.505000000000003,1166,1098,842,811,1186,511,353,27.5
0.148,0.27,1.24,0.015,0.01,0.02,0.01,0.04,0.003,0.003,0.004,0.026,0.018,0.013,0.37,30,16,11,20.505000000000003,1177,1107,849,816,1191,511,356,27.5
0.148,0.27,1.24,0.015,0.01,0.02,0.01,0.04,0.003,0.003,0.004,0.026,0.018,0.013,0.37,30,16,11,20.505000000000003,1167,1098,834,805,1188,505,426,27.5
0.148,0.27,1.24,0.015,0.01,0.02,0.01,0.04,0.003,0.003,0.004,0.026,0.018,0.013,0.37,29,16,11,20.505000000000003,1165,1098,839,810,1186,525,370,27.5
0.162,0.27,1.24,0.013,0.008,0.02,0.01,0.03,0.004,0.003,0.003,0.031,0.018,0.013,0.37,35,16,11,20.505000000000003,1171,1099,812,785,1191,524,387,27.5
0.149,0.25,1.23,0.016,0.005,0.02,0.01,0.03,0.003,0.003,0.004,0.027,0.016,0.014,0.36,38,14,7,24.47,1145,1098,864,820,1203,561,490,29.0
0.162,0.26,1.23,0.009,0.003,0.02,0.01,0.03,0.002,0.002,0.003,0.033,0.018,0.016,0.38,67,16,7,13.55,1203,1147,916,812,1197,533,408,28.0
0.151,0.3,1.24,0.014,0.004,0.02,0.01,0.02,0.002,0.002,0.002,0.034,0.019,0.011,0.37,45,14,7,19.2,1165,1114,860,816,1197,557,426,28.0
0.151,0.21,1.23,0.012,0.008,0.02,0.01,0.02,0.003,0.002,0.002,0.024,0.016,0.011,0.36,605,12,7,37.55,1200,1149,866,845,1224,533,439,27.5
0.151,0.21,1.23,0.012,0.008,0.02,0.01,0.02,0.003,0.002,0.002,0.024,0.016,0.011,0.36,610,12,7,36.55,1194,1142,862,841,1219,528,428,30.5
0.149,0.28,1.25,0.011,0.008,0.02,0.01,0.03,0.003,0.002,0.004,0.031,0.017,0.01,0.37,197,16,9,14.45,1169,1105,837,818,1189,547,464,26.0
0.151,0.3,1.24,0.014,0.004,0.02,0.01,0.02,0.002,0.002,0.002,0.034,0.019,0.011,0.37,46,14,7,13.5,1165,1114,916,827,1197,558,417,26.5
0.143,0.28,1.24,0.013,0.005,0.02,0.01,0.03,0.002,0.002,0.003,0.032,0.013,0.016,0.38,579,12,7,34.46,1165,1116,846,824,1209,541,434,27.5
0.149,0.27,1.23,0.01,0.004,0.02,0.01,0.02,0.003,0.002,0.003,0.032,0.015,0.012,0.36,566,16,7,13.95,1167,1110,910,791,1195,506,405,26.5
0.158,0.29,1.26,0.012,0.008,0.02,0.01,0.01,0.002,0.002,0.002,0.037,0.02,0.012,0.37,650,14,7,13.45,1163,1113,919,821,1205,529,413,27.5
0.145,0.25,1.22,0.013,0.01,0.02,0.01,0.02,0.002,0.002,0.002,0.033,0.018,0.012,0.36,622,12,7,34.6,1163,1116,863,843,1191,544,430,27.5
