Repository: edg7928/biye

File: shujv_Q355D_RM_REH_EL_boxs.csv (part 7 of 16)
C,Si,Mn,P,S,Cr,Ni,Cu,Mo,V,Sn,Al,Ti,Nb,CEQ,板坯装炉前温度,轧制道次数,精轧道次数,轧制厚度,粗轧开轧温度_测量平均,粗轧终止温度_测量平均,精轧开轧温度_测量平均,精轧终止温度_测量平均,抽出平均温度,TENSION_RM,YIELD_REH,EL
0.155,0.3,1.24,0.009,0.001,0.02,0.01,0.02,0.002,0.002,0.003,0.032,0.015,0.012,0.37,347,14,7,27.55,1163,1113,861,814,1183,534,458,28.5
0.151,0.28,1.23,0.011,0.003,0.02,0.01,0.02,0.002,0.002,0.002,0.026,0.013,0.011,0.38,609,16,7,14.42,1141,1095,897,815,1182,558,440,27.5
0.153,0.28,1.24,0.01,0.006,0.02,0.01,0.03,0.003,0.003,0.003,0.033,0.019,0.013,0.37,43,14,7,20.505000000000003,1165,1114,878,818,1227,509,371,26.5
0.155,0.22,1.25,0.012,0.007,0.02,0.01,0.02,0.002,0.002,0.002,0.034,0.016,0.012,0.37,571,14,7,18.45,1180,1124,888,809,1206,519,395,29.0
0.155,0.22,1.25,0.012,0.007,0.02,0.01,0.02,0.002,0.002,0.002,0.034,0.016,0.012,0.37,558,14,7,17.45,1176,1118,879,794,1205,523,406,26.0
0.16,0.24,1.25,0.012,0.007,0.02,0.01,0.02,0.002,0.002,0.002,0.03,0.02,0.012,0.38,583,14,7,17.45,1176,1121,903,810,1205,528,397,29.5
0.16,0.24,1.25,0.012,0.007,0.02,0.01,0.02,0.002,0.002,0.002,0.03,0.02,0.012,0.38,587,14,7,16.45,1174,1117,902,802,1203,522,393,27.0
0.144,0.26,1.27,0.013,0.005,0.02,0.01,0.02,0.002,0.002,0.002,0.033,0.015,0.014,0.36,47,14,7,24.66,1134,1087,855,814,1188,515,423,29.5
0.144,0.23,1.24,0.012,0.007,0.02,0.01,0.03,0.003,0.002,0.002,0.026,0.012,0.014,0.36,41,14,7,19.35,1173,1119,891,813,1198,539,433,28.5
0.151,0.24,1.24,0.011,0.005,0.02,0.01,0.03,0.002,0.001,0.003,0.031,0.014,0.013,0.37,548,16,9,27.55,1179,1120,873,804,1199,553,475,28.0
0.145,0.25,1.22,0.013,0.01,0.02,0.01,0.02,0.002,0.002,0.002,0.033,0.018,0.012,0.36,618,12,7,36.52,1176,1127,863,846,1200,544,440,28.0
0.151,0.21,1.23,0.012,0.008,0.02,0.01,0.02,0.003,0.002,0.002,0.024,0.016,0.011,0.36,620,12,7,36.52,1171,1123,867,843,1198,546,426,28.5
0.155,0.3,1.24,0.009,0.001,0.02,0.01,0.02,0.002,0.002,0.003,0.032,0.015,0.012,0.37,322,14,7,28.55,1166,1113,862,811,1191,540,422,26.0
0.149,0.28,1.25,0.011,0.008,0.02,0.01,0.03,0.003,0.002,0.004,0.031,0.017,0.01,0.37,266,16,9,14.45,1168,1103,841,818,1194,545,448,27.0
0.151,0.28,1.23,0.011,0.003,0.02,0.01,0.02,0.002,0.002,0.002,0.026,0.013,0.011,0.38,599,14,7,28.5,1154,1107,859,820,1194,554,479,26.0
0.151,0.28,1.23,0.011,0.003,0.02,0.01,0.02,0.002,0.002,0.002,0.026,0.013,0.011,0.38,606,14,7,28.42,1136,1089,853,815,1185,547,438,26.0
0.151,0.28,1.23,0.011,0.003,0.02,0.01,0.02,0.002,0.002,0.002,0.026,0.013,0.011,0.38,20,16,7,14.67,1142,1094,891,811,1180,572,453,27.5
0.161,0.29,1.27,0.011,0.004,0.02,0.01,0.02,0.003,0.002,0.003,0.028,0.016,0.01,0.38,225,12,7,26.1,1154,1106,867,831,1191,542,463,25.5
0.14,0.25,1.27,0.009,0.008,0.02,0.01,0.02,0.002,0.001,0.003,0.025,0.012,0.014,0.36,39,14,7,9.57,1165,1114,878,837,1197,517,401,28.5
0.14,0.25,1.27,0.009,0.008,0.02,0.01,0.02,0.002,0.001,0.003,0.025,0.012,0.014,0.36,41,14,7,15.6,1166,1110,919,801,1207,510,410,26.0
0.153,0.28,1.24,0.01,0.006,0.02,0.01,0.03,0.003,0.003,0.003,0.033,0.019,0.013,0.37,38,18,11,20.505000000000003,1197,1138,863,826,1225,517,392,25.0
0.153,0.27,1.24,0.013,0.006,0.02,0.01,0.03,0.003,0.003,0.003,0.028,0.015,0.013,0.37,159,18,11,20.505000000000003,1196,1146,898,848,1227,547,411,28.0
0.151,0.29,1.25,0.01,0.002,0.02,0.01,0.03,0.004,0.002,0.003,0.035,0.018,0.011,0.37,257,12,7,25.05,1160,1112,876,838,1203,570,445,29.5
0.16,0.24,1.25,0.012,0.007,0.02,0.01,0.02,0.002,0.002,0.002,0.03,0.02,0.012,0.38,550,14,7,15.45,1172,1114,904,789,1202,518,385,27.5
0.152,0.24,1.26,0.015,0.009,0.02,0.01,0.02,0.002,0.002,0.003,0.033,0.015,0.012,0.37,58,14,7,15.5,1177,1119,904,800,1203,517,435,27.5
0.145,0.23,1.23,0.011,0.004,0.02,0.01,0.02,0.002,0.002,0.003,0.025,0.018,0.014,0.36,330,14,7,17.0,1184,1129,906,810,1222,527,408,28.0
0.149,0.25,1.23,0.016,0.005,0.02,0.01,0.03,0.003,0.003,0.004,0.027,0.016,0.014,0.36,45,12,7,14.05,1197,1137,895,798,1197,539,416,27.0
0.159,0.24,1.22,0.014,0.008,0.02,0.01,0.02,0.002,0.001,0.003,0.034,0.016,0.012,0.37,602,14,7,15.66,1171,1114,893,798,1206,514,400,30.5
0.159,0.24,1.22,0.014,0.008,0.02,0.01,0.02,0.002,0.001,0.003,0.034,0.016,0.012,0.37,598,14,7,15.66,1163,1110,909,814,1190,526,426,27.5
0.159,0.26,1.25,0.011,0.007,0.02,0.01,0.02,0.003,0.002,0.003,0.033,0.015,0.011,0.37,44,12,7,29.5,1201,1147,861,829,1197,535,397,26.5
0.149,0.28,1.25,0.011,0.008,0.02,0.01,0.03,0.003,0.002,0.004,0.031,0.017,0.01,0.37,156,14,5,14.05,1164,1116,914,846,1191,525,384,27.0
0.149,0.28,1.25,0.011,0.008,0.02,0.01,0.03,0.003,0.002,0.004,0.031,0.017,0.01,0.37,156,14,5,14.05,1164,1116,914,846,1191,525,384,27.0
0.153,0.27,1.24,0.013,0.006,0.02,0.01,0.03,0.003,0.003,0.003,0.028,0.015,0.013,0.37,56,18,11,20.505000000000003,1177,1121,841,801,1193,529,371,25.0
0.151,0.29,1.25,0.01,0.002,0.02,0.01,0.03,0.004,0.002,0.003,0.035,0.018,0.011,0.37,569,12,7,12.4,1162,1105,854,775,1187,558,462,29.0
0.151,0.29,1.25,0.01,0.002,0.02,0.01,0.03,0.004,0.002,0.003,0.035,0.018,0.011,0.37,573,12,7,18.1,1169,1116,826,782,1189,550,444,30.5
0.16,0.23,1.24,0.016,0.009,0.02,0.01,0.03,0.003,0.002,0.003,0.025,0.013,0.013,0.37,46,18,11,20.505000000000003,1181,1133,882,851,1199,548,423,28.0
0.16,0.23,1.24,0.016,0.009,0.02,0.01,0.03,0.003,0.002,0.003,0.025,0.013,0.013,0.37,42,18,11,20.505000000000003,1184,1133,862,830,1191,530,402,27.0
0.16,0.23,1.24,0.016,0.009,0.02,0.01,0.03,0.003,0.002,0.003,0.025,0.013,0.013,0.37,41,18,11,20.505000000000003,1175,1125,861,828,1191,528,383,28.0
0.148,0.24,1.25,0.014,0.007,0.02,0.01,0.03,0.002,0.002,0.003,0.032,0.018,0.011,0.36,597,14,7,24.55,1168,1115,857,799,1203,521,429,27.5
0.149,0.25,1.23,0.016,0.005,0.02,0.01,0.03,0.003,0.003,0.004,0.027,0.016,0.014,0.36,41,14,7,29.42,1153,1108,872,835,1202,537,425,27.0
0.157,0.29,1.24,0.011,0.002,0.02,0.01,0.02,0.003,0.002,0.003,0.02,0.014,0.013,0.37,61,14,5,13.7,1171,1124,894,850,1216,530,418,30.0
0.157,0.29,1.24,0.011,0.002,0.02,0.01,0.02,0.003,0.002,0.003,0.02,0.014,0.013,0.37,47,14,5,11.55,1165,1114,948,830,1197,512,404,28.0
0.157,0.29,1.24,0.011,0.002,0.02,0.01,0.02,0.003,0.002,0.003,0.02,0.014,0.013,0.37,47,14,5,9.7,1165,1114,878,818,1197,517,395,29.0
0.157,0.29,1.24,0.011,0.002,0.02,0.01,0.02,0.003,0.002,0.003,0.02,0.014,0.013,0.37,45,14,5,7.9,1165,1114,878,818,1197,519,396,28.0
0.151,0.3,1.24,0.014,0.004,0.02,0.01,0.02,0.002,0.002,0.002,0.034,0.019,0.011,0.37,44,14,7,10.0,1165,1114,878,835,1197,549,419,29.5
0.154,0.25,1.22,0.011,0.005,0.02,0.01,0.03,0.003,0.002,0.003,0.023,0.014,0.012,0.37,580,14,7,21.4,1144,1092,851,789,1186,527,433,27.5
0.145,0.24,1.23,0.012,0.004,0.02,0.01,0.02,0.004,0.002,0.003,0.028,0.018,0.013,0.36,607,14,7,21.45,1161,1113,875,825,1199,540,445,30.5
0.145,0.24,1.23,0.012,0.004,0.02,0.01,0.02,0.004,0.002,0.003,0.028,0.018,0.013,0.36,620,14,7,19.45,1165,1116,878,823,1196,510,401,28.0
0.15,0.26,1.23,0.012,0.002,0.02,0.01,0.02,0.003,0.002,0.003,0.032,0.016,0.013,0.36,618,14,7,19.45,1153,1106,875,822,1195,511,425,28.5
0.145,0.25,1.22,0.013,0.01,0.02,0.01,0.02,0.002,0.002,0.002,0.033,0.018,0.012,0.36,86,16,9,31.59,1170,1118,858,816,1197,537,450,28.5
0.145,0.25,1.22,0.013,0.01,0.02,0.01,0.02,0.002,0.002,0.002,0.033,0.018,0.012,0.36,86,14,9,34.75,1171,1120,857,817,1200,531,446,29.0
0.159,0.24,1.22,0.014,0.008,0.02,0.01,0.02,0.002,0.001,0.003,0.034,0.016,0.012,0.37,609,14,7,13.8,1157,1102,904,797,1192,520,423,27.5
0.149,0.25,1.23,0.016,0.005,0.02,0.01,0.03,0.003,0.003,0.004,0.027,0.016,0.014,0.36,41,14,7,10.0,1189,1140,878,860,1197,564,451,25.0
0.151,0.26,1.27,0.018,0.007,0.02,0.01,0.02,0.002,0.002,0.003,0.028,0.016,0.011,0.37,580,14,7,25.28,1164,1117,871,837,1195,528,429,27.0
0.151,0.26,1.27,0.018,0.007,0.02,0.01,0.02,0.002,0.002,0.003,0.028,0.016,0.011,0.37,579,14,7,30.33,1149,1104,873,842,1194,520,413,28.5
0.153,0.27,1.24,0.013,0.006,0.02,0.01,0.03,0.003,0.003,0.003,0.028,0.015,0.013,0.37,56,18,11,20.505000000000003,1160,1105,820,786,1186,516,370,27.0
0.154,0.23,1.24,0.011,0.007,0.02,0.01,0.03,0.003,0.003,0.003,0.03,0.016,0.013,0.37,72,14,7,20.505000000000003,1165,1114,878,818,1197,511,356,27.0
0.151,0.29,1.25,0.01,0.002,0.02,0.01,0.03,0.004,0.002,0.003,0.035,0.018,0.011,0.37,566,12,7,30.45,1165,1078,853,817,1188,550,477,25.0
0.148,0.24,1.25,0.014,0.007,0.02,0.01,0.03,0.002,0.002,0.003,0.032,0.018,0.011,0.36,596,14,7,24.45,1151,1102,882,826,1196,524,431,26.0
0.149,0.25,1.23,0.013,0.009,0.02,0.01,0.02,0.002,0.002,0.002,0.029,0.016,0.013,0.36,568,14,7,24.45,1151,1102,877,821,1195,546,465,25.5
0.149,0.25,1.23,0.013,0.009,0.02,0.01,0.02,0.002,0.002,0.002,0.029,0.016,0.013,0.36,574,14,7,24.45,1157,1106,876,819,1199,531,435,27.5
0.149,0.25,1.23,0.013,0.009,0.02,0.01,0.02,0.002,0.002,0.002,0.029,0.016,0.013,0.36,593,14,7,23.45,1152,1101,870,815,1193,541,448,27.0
0.153,0.21,1.24,0.013,0.01,0.02,0.01,0.02,0.002,0.002,0.002,0.041,0.021,0.012,0.37,560,14,7,23.45,1156,1106,876,815,1196,522,432,26.5
0.153,0.21,1.24,0.013,0.01,0.02,0.01,0.02,0.002,0.002,0.002,0.041,0.021,0.012,0.37,568,14,7,23.45,1148,1098,878,816,1201,540,437,26.0
0.145,0.25,1.24,0.015,0.005,0.02,0.01,0.03,0.002,0.002,0.003,0.03,0.016,0.012,0.36,581,14,7,22.45,1173,1120,878,814,1209,535,457,27.0
0.153,0.21,1.24,0.013,0.01,0.02,0.01,0.02,0.002,0.002,0.002,0.041,0.021,0.012,0.37,582,14,7,22.45,1168,1115,879,814,1195,539,453,26.5
0.145,0.25,1.24,0.015,0.005,0.02,0.01,0.03,0.002,0.002,0.003,0.03,0.016,0.012,0.36,548,14,7,22.45,1174,1120,876,816,1203,534,449,26.0
0.145,0.25,1.24,0.015,0.005,0.02,0.01,0.03,0.002,0.002,0.003,0.03,0.016,0.012,0.36,606,14,7,19.45,1184,1129,890,817,1215,506,408,25.5
0.155,0.23,1.25,0.011,0.006,0.02,0.01,0.02,0.002,0.002,0.002,0.032,0.019,0.012,0.37,569,14,7,19.45,1178,1124,885,814,1211,530,426,27.5
0.155,0.23,1.25,0.011,0.006,0.02,0.01,0.02,0.002,0.002,0.002,0.032,0.019,0.012,0.37,553,14,7,19.45,1186,1131,886,817,1211,524,417,27.0
0.155,0.22,1.25,0.012,0.007,0.02,0.01,0.02,0.002,0.002,0.002,0.034,0.016,0.012,0.37,572,14,7,18.45,1179,1122,886,807,1214,538,442,28.5
0.155,0.23,1.25,0.011,0.006,0.02,0.01,0.02,0.002,0.002,0.002,0.032,0.019,0.012,0.37,601,14,7,18.45,1162,1109,884,813,1209,522,432,27.5
0.152,0.27,1.26,0.013,0.002,0.02,0.01,0.02,0.004,0.002,0.002,0.035,0.018,0.012,0.37,45,14,7,13.4,1165,1114,878,818,1204,536,430,30.0
0.15,0.26,1.23,0.012,0.002,0.02,0.01,0.02,0.003,0.002,0.003,0.032,0.016,0.013,0.36,619,14,7,18.45,1155,1106,884,821,1189,519,417,30.5
0.15,0.26,1.23,0.012,0.002,0.02,0.01,0.02,0.003,0.002,0.003,0.032,0.016,0.013,0.36,627,14,7,18.45,1159,1108,881,814,1198,528,422,27.0
0.157,0.29,1.24,0.011,0.002,0.02,0.01,0.02,0.003,0.002,0.003,0.02,0.014,0.013,0.37,49,12,7,15.65,1153,1101,886,813,1195,549,418,29.0
0.158,0.25,1.25,0.011,0.005,0.02,0.01,0.02,0.002,0.002,0.002,0.035,0.016,0.014,0.37,63,16,7,19.75,1153,1097,852,792,1200,530,408,27.0
0.158,0.25,1.25,0.011,0.005,0.02,0.01,0.02,0.002,0.002,0.002,0.035,0.016,0.014,0.37,64,16,7,23.6,1150,1103,868,826,1199,519,439,28.0
0.139,0.26,1.26,0.011,0.007,0.02,0.01,0.02,0.002,0.001,0.003,0.034,0.017,0.014,0.36,578,14,7,28.63,1157,1110,866,829,1195,519,450,27.5
0.159,0.24,1.22,0.014,0.008,0.02,0.01,0.02,0.002,0.001,0.003,0.034,0.016,0.012,0.37,602,14,7,15.66,1163,1108,897,808,1192,496,406,29.5
0.15,0.22,1.23,0.013,0.011,0.02,0.01,0.03,0.004,0.002,0.002,0.032,0.016,0.013,0.36,375,12,7,19.28,1160,1112,870,829,1201,536,438,28.0
0.151,0.23,1.26,0.014,0.009,0.02,0.01,0.02,0.003,0.002,0.003,0.03,0.015,0.012,0.37,574,16,7,24.55,1148,1099,889,824,1193,529,424,27.0
0.145,0.24,1.24,0.011,0.007,0.02,0.01,0.02,0.003,0.002,0.003,0.036,0.019,0.012,0.36,578,14,7,15.75,1154,1099,894,799,1183,510,405,26.0
0.158,0.25,1.25,0.011,0.005,0.02,0.01,0.02,0.002,0.002,0.002,0.035,0.016,0.014,0.37,562,14,7,19.79,1126,1114,866,792,1181,535,427,26.5
0.162,0.26,1.23,0.009,0.003,0.02,0.01,0.03,0.002,0.002,0.003,0.033,0.018,0.016,0.38,600,14,7,15.63,1156,1105,910,820,1197,534,409,29.0
0.145,0.24,1.23,0.012,0.004,0.02,0.01,0.02,0.004,0.002,0.003,0.028,0.018,0.013,0.36,607,14,7,20.45,1150,1101,864,812,1194,535,422,28.0
0.147,0.23,1.25,0.013,0.007,0.02,0.01,0.03,0.003,0.002,0.003,0.033,0.015,0.012,0.36,625,14,7,15.45,1182,1129,915,823,1205,523,409,26.5
0.147,0.23,1.25,0.013,0.007,0.02,0.01,0.03,0.003,0.002,0.003,0.033,0.015,0.012,0.36,614,14,7,14.45,1188,1131,891,793,1212,537,440,29.5
0.144,0.23,1.25,0.012,0.007,0.02,0.01,0.02,0.003,0.002,0.004,0.031,0.015,0.013,0.36,574,14,7,26.45,1149,1100,866,815,1187,510,422,28.5
0.145,0.28,1.24,0.017,0.006,0.02,0.01,0.03,0.002,0.002,0.004,0.029,0.013,0.013,0.38,589,14,7,31.56,1146,1100,846,828,1192,537,448,28.5
0.152,0.26,1.24,0.01,0.006,0.02,0.01,0.03,0.003,0.002,0.003,0.031,0.018,0.013,0.37,52,16,11,20.505000000000003,1150,1100,881,841,1182,544,417,27.0
0.151,0.28,1.23,0.008,0.002,0.02,0.01,0.02,0.003,0.002,0.003,0.03,0.014,0.01,0.37,50,12,5,8.7,1165,1114,878,818,1197,545,450,27.0
0.155,0.24,1.24,0.015,0.005,0.02,0.01,0.02,0.002,0.002,0.002,0.023,0.017,0.013,0.37,53,14,7,7.7,1165,1114,878,818,1197,523,421,28.0
0.15,0.23,1.24,0.014,0.003,0.02,0.01,0.03,0.004,0.003,0.003,0.027,0.018,0.013,0.37,62,16,9,20.505000000000003,1180,1128,852,834,1199,556,442,25.0
0.151,0.29,1.25,0.01,0.002,0.02,0.01,0.03,0.004,0.002,0.003,0.035,0.018,0.011,0.37,569,14,7,12.05,1156,1098,849,818,1187,564,492,27.0
0.151,0.29,1.25,0.01,0.002,0.02,0.01,0.03,0.004,0.002,0.003,0.035,0.018,0.011,0.37,570,12,7,21.4,1141,1091,833,795,1190,529,492,28.0
0.155,0.24,1.27,0.01,0.009,0.02,0.01,0.03,0.002,0.002,0.003,0.033,0.015,0.013,0.37,268,12,7,30.55,1170,1120,847,821,1190,519,413,28.0
0.155,0.27,1.24,0.016,0.007,0.02,0.01,0.02,0.003,0.003,0.002,0.032,0.016,0.013,0.37,617,14,9,20.505000000000003,1200,1147,863,844,1210,534,388,27.5
0.15,0.25,1.24,0.014,0.006,0.02,0.01,0.03,0.002,0.002,0.002,0.037,0.017,0.012,0.37,619,14,9,20.505000000000003,1195,1142,858,838,1208,526,386,29.0
0.153,0.26,1.3,0.015,0.009,0.02,0.01,0.02,0.002,0.002,0.002,0.035,0.016,0.014,0.38,495,14,7,17.65,1175,1120,906,807,1190,531,421,30.0
0.153,0.26,1.3,0.015,0.009,0.02,0.01,0.02,0.002,0.002,0.002,0.035,0.016,0.014,0.38,490,14,7,19.95,1171,1117,884,807,1186,534,414,27.0
0.159,0.24,1.24,0.011,0.007,0.02,0.01,0.02,0.002,0.002,0.002,0.039,0.016,0.013,0.37,583,14,7,20.55,1146,1094,866,794,1177,536,430,27.0
0.151,0.27,1.24,0.011,0.007,0.02,0.01,0.02,0.002,0.002,0.002,0.041,0.017,0.011,0.36,589,14,7,21.85,1187,1132,877,807,1215,542,435,27.0
0.154,0.23,1.24,0.013,0.007,0.02,0.01,0.03,0.003,0.002,0.002,0.032,0.016,0.013,0.37,600,12,7,20.505000000000003,1186,1135,861,847,1205,520,396,26.5
0.139,0.26,1.24,0.012,0.002,0.02,0.01,0.02,0.004,0.002,0.002,0.032,0.018,0.013,0.38,41,16,9,28.05,1170,1119,888,812,1220,562,495,27.5
0.157,0.26,1.24,0.016,0.004,0.02,0.01,0.04,0.002,0.003,0.004,0.032,0.013,0.012,0.38,538,14,7,15.62,1172,1115,900,800,1203,505,391,27.0
0.151,0.27,1.26,0.013,0.007,0.02,0.01,0.04,0.002,0.003,0.004,0.047,0.019,0.012,0.37,547,14,7,15.62,1175,1117,898,796,1209,517,446,28.5
0.157,0.26,1.24,0.016,0.004,0.02,0.01,0.04,0.002,0.003,0.004,0.032,0.013,0.012,0.38,532,14,7,15.62,1159,1104,898,800,1200,503,405,29.0
0.159,0.27,1.25,0.016,0.005,0.02,0.01,0.03,0.003,0.003,0.003,0.033,0.015,0.012,0.38,544,14,7,15.62,1157,1103,899,800,1200,508,405,28.5
0.159,0.27,1.25,0.016,0.005,0.02,0.01,0.03,0.003,0.003,0.003,0.033,0.015,0.012,0.38,525,14,7,15.62,1174,1118,896,798,1210,507,397,27.5
0.151,0.24,1.24,0.011,0.005,0.02,0.01,0.03,0.002,0.001,0.003,0.031,0.014,0.013,0.37,85,14,7,15.89,1149,1097,907,813,1190,544,426,27.0
0.154,0.28,1.24,0.011,0.004,0.02,0.01,0.02,0.004,0.001,0.003,0.038,0.02,0.011,0.37,29,12,7,7.58,1165,1114,878,843,1197,529,466,26.5
0.149,0.27,1.22,0.011,0.009,0.02,0.01,0.03,0.002,0.001,0.003,0.032,0.016,0.016,0.36,32,12,7,7.58,1165,1114,878,847,1197,529,450,28.0
0.152,0.27,1.26,0.013,0.002,0.02,0.01,0.02,0.004,0.002,0.002,0.035,0.018,0.012,0.37,30,12,7,26.7,1182,1127,833,802,1197,552,440,27.5
0.159,0.24,1.24,0.014,0.005,0.02,0.01,0.02,0.002,0.001,0.002,0.036,0.016,0.012,0.37,44,12,7,7.6,1165,1114,878,831,1197,556,443,26.5
0.159,0.24,1.24,0.014,0.005,0.02,0.01,0.02,0.002,0.001,0.002,0.036,0.016,0.012,0.37,43,12,7,7.77,1165,1114,878,827,1197,552,430,26.5
0.155,0.24,1.24,0.015,0.005,0.02,0.01,0.02,0.002,0.002,0.002,0.023,0.017,0.013,0.37,39,12,7,7.82,1165,1114,878,829,1197,544,443,27.0
0.159,0.24,1.24,0.014,0.005,0.02,0.01,0.02,0.002,0.001,0.002,0.036,0.016,0.012,0.37,41,14,5,7.82,1165,1114,878,818,1197,545,415,25.5
0.155,0.24,1.24,0.015,0.005,0.02,0.01,0.02,0.002,0.002,0.002,0.023,0.017,0.013,0.37,44,14,7,7.82,1165,1114,878,823,1197,557,444,26.5
0.143,0.24,1.24,0.012,0.002,0.02,0.01,0.02,0.004,0.003,0.002,0.029,0.013,0.016,0.36,64,18,11,27.46,1165,1150,882,799,1197,514,437,28.0
0.157,0.27,1.26,0.012,0.004,0.02,0.01,0.02,0.002,0.001,0.002,0.032,0.019,0.013,0.37,38,12,7,9.44,1165,1114,878,811,1197,554,436,29.5
0.154,0.31,1.24,0.012,0.009,0.02,0.01,0.02,0.003,0.002,0.002,0.037,0.018,0.016,0.38,45,14,7,21.65,1164,1111,880,812,1178,554,447,27.0
0.14,0.25,1.25,0.012,0.005,0.02,0.01,0.03,0.002,0.002,0.003,0.031,0.015,0.016,0.36,585,12,7,20.505000000000003,1161,1115,868,855,1194,506,368,26.0
0.14,0.25,1.25,0.012,0.005,0.02,0.01,0.03,0.002,0.002,0.003,0.031,0.015,0.016,0.36,586,14,7,48.35,1165,1114,878,818,1188,513,370,26.0
0.149,0.22,1.25,0.011,0.008,0.02,0.01,0.02,0.003,0.002,0.002,0.033,0.016,0.011,0.37,588,12,7,48.55,1179,1131,868,853,1191,520,388,28.5
0.149,0.22,1.25,0.011,0.008,0.02,0.01,0.02,0.003,0.002,0.002,0.033,0.016,0.011,0.37,587,12,7,48.55,1174,1127,865,848,1188,517,375,27.0
0.147,0.26,1.24,0.01,0.005,0.02,0.01,0.04,0.002,0.002,0.003,0.033,0.018,0.013,0.38,42,14,7,19.55,1173,1124,860,824,1194,559,475,27.0
0.151,0.3,1.25,0.012,0.01,0.02,0.01,0.02,0.003,0.002,0.003,0.039,0.019,0.015,0.37,36,14,7,21.65,1172,1119,872,816,1197,553,466,28.5
0.154,0.28,1.24,0.011,0.004,0.02,0.01,0.02,0.004,0.001,0.003,0.038,0.02,0.011,0.37,32,12,7,19.6,1185,1127,855,798,1226,562,463,27.0
0.152,0.23,1.27,0.014,0.004,0.02,0.01,0.02,0.002,0.002,0.003,0.029,0.012,0.012,0.37,32,16,9,30.5,1169,1118,868,823,1202,540,412,29.0
0.151,0.28,1.27,0.011,0.004,0.02,0.01,0.02,0.001,0.001,0.002,0.029,0.012,0.011,0.37,34,12,7,8.65,1198,1150,878,855,1197,560,419,29.0
0.158,0.27,1.25,0.013,0.009,0.02,0.01,0.03,0.003,0.003,0.002,0.033,0.022,0.012,0.37,317,12,7,13.6,1164,1107,906,800,1190,539,453,28.5
0.159,0.24,1.24,0.011,0.007,0.02,0.01,0.02,0.002,0.002,0.002,0.039,0.016,0.013,0.37,53,14,7,15.4,1181,1122,895,796,1210,552,454,27.5
0.153,0.28,1.24,0.015,0.01,0.02,0.01,0.02,0.002,0.002,0.002,0.029,0.017,0.015,0.38,98,16,9,26.5,1187,1131,875,810,1208,558,430,25.5
0.145,0.24,1.24,0.015,0.005,0.02,0.01,0.03,0.002,0.002,0.003,0.027,0.017,0.014,0.36,45,16,9,27.5,1163,1110,870,803,1189,529,424,28.5
0.152,0.25,1.25,0.016,0.011,0.02,0.01,0.02,0.002,0.003,0.002,0.038,0.017,0.011,0.37,612,14,9,20.505000000000003,1168,1118,840,821,1182,523,396,27.5
0.157,0.27,1.26,0.012,0.004,0.02,0.01,0.02,0.002,0.001,0.002,0.032,0.019,0.013,0.37,39,14,7,9.44,1165,1114,878,791,1197,573,452,28.0
0.155,0.24,1.24,0.015,0.005,0.02,0.01,0.02,0.002,0.002,0.002,0.023,0.017,0.013,0.37,35,14,5,7.73,1165,1114,878,818,1197,563,432,29.0
0.155,0.27,1.24,0.014,0.001,0.02,0.01,0.02,0.002,0.003,0.002,0.029,0.017,0.012,0.37,573,14,7,29.7,1173,1124,859,830,1212,533,432,27.5
0.153,0.26,1.29,0.012,0.004,0.02,0.01,0.02,0.003,0.002,0.002,0.034,0.017,0.016,0.38,576,16,9,29.5,1173,1120,871,813,1206,536,440,27.5
0.153,0.26,1.29,0.012,0.004,0.02,0.01,0.02,0.003,0.002,0.002,0.034,0.017,0.016,0.38,572,14,7,21.7,1127,1081,866,818,1206,551,427,28.5
0.153,0.26,1.29,0.012,0.004,0.02,0.01,0.02,0.003,0.002,0.002,0.034,0.017,0.016,0.38,572,14,7,19.7,1133,1084,858,804,1205,536,454,27.5
0.151,0.26,1.24,0.012,0.01,0.02,0.01,0.02,0.002,0.002,0.002,0.04,0.019,0.012,0.36,525,14,7,39.53,1196,1148,881,862,1209,526,388,27.5
0.149,0.24,1.23,0.015,0.008,0.02,0.01,0.02,0.002,0.002,0.002,0.032,0.016,0.012,0.36,535,12,7,39.53,1199,1149,876,857,1211,510,375,28.0
0.147,0.26,1.24,0.01,0.005,0.02,0.01,0.04,0.002,0.002,0.003,0.033,0.018,0.013,0.38,44,14,7,44.66,1168,1123,868,850,1202,504,382,28.0
0.149,0.24,1.23,0.015,0.008,0.02,0.01,0.02,0.002,0.002,0.002,0.032,0.016,0.012,0.36,585,12,7,39.53,1187,1138,864,845,1211,503,358,28.0
0.161,0.28,1.25,0.012,0.006,0.02,0.01,0.03,0.002,0.001,0.003,0.037,0.017,0.015,0.38,560,14,7,15.54,1180,1122,901,794,1196,527,403,27.0
0.149,0.27,1.25,0.01,0.004,0.02,0.01,0.02,0.002,0.001,0.003,0.038,0.016,0.012,0.36,121,12,7,16.5,1176,1122,910,819,1207,517,440,29.5
0.149,0.27,1.25,0.01,0.004,0.02,0.01,0.02,0.002,0.001,0.003,0.038,0.016,0.012,0.36,140,14,7,16.1,1146,1097,901,816,1210,539,439,28.0
0.149,0.27,1.25,0.01,0.004,0.02,0.01,0.02,0.002,0.001,0.003,0.038,0.016,0.012,0.36,42,14,7,16.7,1143,1094,890,812,1205,541,468,28.1
0.149,0.27,1.25,0.01,0.004,0.02,0.01,0.02,0.002,0.001,0.003,0.038,0.016,0.012,0.36,46,12,7,14.2,1133,1083,881,798,1197,539,446,28.8
0.149,0.27,1.25,0.01,0.004,0.02,0.01,0.02,0.002,0.001,0.003,0.038,0.016,0.012,0.36,47,12,7,18.0,1164,1110,875,804,1201,521,438,28.0
0.149,0.27,1.25,0.01,0.004,0.02,0.01,0.02,0.002,0.001,0.003,0.038,0.016,0.012,0.36,44,14,7,19.8,1164,1109,857,793,1194,530,443,27.5
0.152,0.27,1.26,0.013,0.002,0.02,0.01,0.02,0.004,0.002,0.002,0.035,0.018,0.012,0.37,41,14,5,21.1,1158,1110,854,835,1197,564,448,25.0
0.152,0.27,1.26,0.013,0.002,0.02,0.01,0.02,0.004,0.002,0.002,0.035,0.018,0.012,0.37,20,14,5,15.65,1185,1134,894,842,1197,532,399,26.0
0.152,0.27,1.26,0.013,0.002,0.02,0.01,0.02,0.004,0.002,0.002,0.035,0.018,0.012,0.37,20,14,5,24.8,1161,1113,858,841,1197,554,429,25.5
0.149,0.24,1.23,0.015,0.008,0.02,0.01,0.02,0.002,0.002,0.002,0.032,0.016,0.012,0.36,608,14,7,47.35,1165,1114,878,818,1210,512,402,27.0
0.149,0.27,1.24,0.011,0.007,0.02,0.01,0.02,0.003,0.002,0.002,0.044,0.018,0.014,0.36,621,12,7,47.53,1175,1127,863,847,1213,511,395,27.5
0.149,0.27,1.24,0.011,0.007,0.02,0.01,0.02,0.003,0.002,0.002,0.044,0.018,0.014,0.36,592,12,7,47.53,1194,1143,862,845,1214,516,424,28.0
0.149,0.27,1.24,0.011,0.007,0.02,0.01,0.02,0.003,0.002,0.002,0.044,0.018,0.014,0.36,605,12,7,47.53,1190,1138,852,835,1210,522,379,28.5
0.154,0.23,1.24,0.013,0.007,0.02,0.01,0.03,0.003,0.002,0.002,0.032,0.016,0.013,0.37,548,12,7,47.53,1190,1138,848,830,1205,520,389,29.0
0.154,0.23,1.24,0.013,0.007,0.02,0.01,0.03,0.003,0.002,0.002,0.032,0.016,0.013,0.37,594,12,7,20.505000000000003,1194,1144,862,848,1206,546,403,28.0
0.146,0.29,1.24,0.014,0.008,0.02,0.01,0.02,0.002,0.003,0.002,0.036,0.017,0.013,0.38,595,12,7,20.505000000000003,1191,1142,874,855,1207,577,457,28.5
0.16,0.27,1.24,0.015,0.002,0.02,0.01,0.02,0.002,0.002,0.002,0.029,0.016,0.011,0.37,70,14,7,12.1,1191,1130,939,789,1207,528,402,29.5
0.154,0.31,1.24,0.012,0.009,0.02,0.01,0.02,0.003,0.002,0.002,0.037,0.018,0.016,0.38,47,14,7,19.65,1183,1127,877,808,1198,543,443,27.0
0.161,0.28,1.25,0.012,0.006,0.02,0.01,0.03,0.002,0.001,0.003,0.037,0.017,0.015,0.38,244,14,7,19.65,1130,1083,841,813,1171,523,420,28.5
0.151,0.27,1.24,0.009,0.01,0.02,0.01,0.03,0.002,0.002,0.003,0.042,0.018,0.013,0.38,602,14,7,22.0,1148,1101,858,807,1190,533,426,26.0
0.151,0.27,1.24,0.009,0.01,0.02,0.01,0.03,0.002,0.002,0.003,0.042,0.018,0.013,0.38,558,14,7,15.65,1156,1106,896,818,1192,522,418,27.0
0.149,0.27,1.25,0.01,0.004,0.02,0.01,0.02,0.002,0.001,0.003,0.038,0.016,0.012,0.36,161,12,7,18.9,1178,1123,885,812,1200,529,446,27.0
0.149,0.27,1.25,0.01,0.004,0.02,0.01,0.02,0.002,0.001,0.003,0.038,0.016,0.012,0.36,56,12,7,18.5,1133,1086,884,812,1193,520,468,27.5
0.149,0.27,1.25,0.01,0.004,0.02,0.01,0.02,0.002,0.001,0.003,0.038,0.016,0.012,0.36,57,12,7,18.8,1165,1114,891,817,1196,509,405,27.5
0.149,0.27,1.25,0.01,0.004,0.02,0.01,0.02,0.002,0.001,0.003,0.038,0.016,0.012,0.36,58,14,7,19.4,1129,1081,879,811,1195,527,423,28.0
0.149,0.27,1.25,0.01,0.004,0.02,0.01,0.02,0.002,0.001,0.003,0.038,0.016,0.012,0.36,171,12,7,19.3,1137,1089,888,820,1198,527,439,27.0
0.149,0.27,1.25,0.01,0.004,0.02,0.01,0.02,0.002,0.001,0.003,0.038,0.016,0.012,0.36,177,12,7,24.55,1169,1115,851,807,1205,554,460,27.5
0.149,0.27,1.25,0.01,0.004,0.02,0.01,0.02,0.002,0.001,0.003,0.038,0.016,0.012,0.36,57,12,7,28.5,1183,1128,849,816,1208,539,435,28.0
0.159,0.26,1.24,0.017,0.008,0.02,0.01,0.03,0.002,0.002,0.004,0.037,0.019,0.012,0.38,20,16,9,20.505000000000003,1172,1123,866,841,1201,513,372,27.0
0.15,0.25,1.24,0.014,0.006,0.02,0.01,0.03,0.002,0.002,0.002,0.037,0.017,0.012,0.37,601,14,7,20.505000000000003,1165,1114,878,818,1200,521,371,27.5
0.152,0.25,1.25,0.016,0.011,0.02,0.01,0.02,0.002,0.003,0.002,0.038,0.017,0.011,0.37,609,14,9,20.505000000000003,1161,1109,833,816,1177,525,384,28.0
0.152,0.25,1.25,0.016,0.011,0.02,0.01,0.02,0.002,0.003,0.002,0.038,0.017,0.011,0.37,613,14,9,20.505000000000003,1165,1115,843,825,1179,513,361,28.0
0.152,0.24,1.23,0.014,0.007,0.02,0.01,0.02,0.002,0.002,0.002,0.034,0.018,0.012,0.36,565,16,7,13.75,1160,1101,860,777,1225,522,410,27.0
0.162,0.26,1.24,0.013,0.002,0.02,0.01,0.02,0.002,0.003,0.002,0.024,0.013,0.013,0.37,70,18,11,20.505000000000003,1181,1132,895,857,1190,531,397,25.5
0.16,0.27,1.24,0.015,0.002,0.02,0.01,0.02,0.002,0.002,0.002,0.029,0.016,0.011,0.37,42,14,7,12.1,1177,1117,960,789,1205,540,394,28.5
0.151,0.25,1.25,0.011,0.007,0.02,0.01,0.02,0.003,0.002,0.002,0.028,0.018,0.012,0.38,77,14,7,22.45,1171,1122,885,832,1206,525,411,28.0
0.161,0.27,1.23,0.012,0.008,0.02,0.01,0.04,0.003,0.002,0.003,0.041,0.021,0.015,0.38,35,14,5,7.84,1165,1114,878,818,1197,560,440,29.0
0.155,0.24,1.24,0.012,0.007,0.02,0.01,0.04,0.002,0.002,0.004,0.027,0.016,0.013,0.37,47,12,7,15.52,1178,1110,896,812,1213,493,388,29.5
0.149,0.27,1.25,0.01,0.004,0.02,0.01,0.02,0.002,0.001,0.003,0.038,0.016,0.012,0.36,40,12,7,18.2,1153,1103,887,815,1216,519,443,29.0
0.159,0.25,1.23,0.012,0.004,0.02,0.01,0.03,0.002,0.002,0.003,0.031,0.017,0.011,0.37,37,14,9,35.65,1166,1115,857,823,1181,534,432,25.5
0.155,0.27,1.24,0.016,0.007,0.02,0.01,0.02,0.003,0.003,0.002,0.032,0.016,0.013,0.37,615,14,7,20.505000000000003,1165,1114,878,818,1225,533,403,27.5
0.155,0.27,1.24,0.016,0.007,0.02,0.01,0.02,0.003,0.003,0.002,0.032,0.016,0.013,0.37,619,14,9,20.505000000000003,1165,1114,863,845,1220,517,375,27.5
0.151,0.3,1.24,0.016,0.003,0.02,0.01,0.02,0.002,0.002,0.003,0.032,0.015,0.011,0.37,598,14,7,13.85,1187,1131,899,810,1202,545,436,28.0
0.162,0.26,1.24,0.013,0.002,0.02,0.01,0.02,0.002,0.003,0.002,0.024,0.013,0.013,0.37,185,16,11,20.505000000000003,1177,1129,896,854,1188,562,403,25.5
0.146,0.29,1.24,0.014,0.008,0.02,0.01,0.02,0.002,0.003,0.002,0.036,0.017,0.013,0.38,587,12,7,20.505000000000003,1183,1134,864,848,1205,540,418,27.5
0.152,0.23,1.27,0.014,0.004,0.02,0.01,0.02,0.002,0.002,0.003,0.029,0.012,0.012,0.37,109,14,7,12.1,1185,1124,946,792,1209,530,424,27.0
0.152,0.27,1.2,0.017,0.005,0.02,0.01,0.04,0.003,0.002,0.003,0.032,0.013,0.017,0.36,84,14,7,7.9,1165,1114,878,823,1197,533,427,27.0
0.151,0.28,1.27,0.011,0.004,0.02,0.01,0.02,0.001,0.001,0.002,0.029,0.012,0.011,0.37,34,12,7,7.77,1165,1114,878,839,1197,544,437,26.5
0.138,0.27,1.24,0.012,0.007,0.02,0.01,0.03,0.002,0.002,0.004,0.027,0.018,0.013,0.38,43,12,7,9.84,1198,1140,878,817,1227,554,474,26.0
0.138,0.27,1.24,0.012,0.007,0.02,0.01,0.03,0.002,0.002,0.004,0.027,0.018,0.013,0.38,48,12,7,13.55,1183,1122,898,773,1218,552,480,26.5
0.151,0.27,1.24,0.009,0.01,0.02,0.01,0.03,0.002,0.002,0.003,0.042,0.018,0.013,0.38,366,16,7,11.6,1181,1125,946,804,1199,512,402,29.0
0.149,0.27,1.25,0.01,0.004,0.02,0.01,0.02,0.002,0.001,0.003,0.038,0.016,0.012,0.36,47,14,7,17.6,1151,1099,885,807,1209,525,463,29.5
0.149,0.27,1.25,0.01,0.004,0.02,0.01,0.02,0.002,0.001,0.003,0.038,0.016,0.012,0.36,135,14,7,17.6,1163,1110,895,810,1214,525,429,29.0
0.149,0.27,1.25,0.01,0.004,0.02,0.01,0.02,0.002,0.001,0.003,0.038,0.016,0.012,0.36,66,12,7,14.9,1185,1127,887,799,1213,535,450,28.6
0.149,0.27,1.25,0.01,0.004,0.02,0.01,0.02,0.002,0.001,0.003,0.038,0.016,0.012,0.36,136,14,7,17.2,1170,1115,878,802,1210,518,452,28.0
0.159,0.3,1.3,0.01,0.003,0.02,0.01,0.02,0.002,0.002,0.002,0.027,0.013,0.012,0.38,538,16,9,24.2,1182,1126,838,799,1196,548,470,28.5
0.156,0.29,1.26,0.013,0.014,0.02,0.01,0.03,0.002,0.002,0.002,0.033,0.016,0.013,0.37,179,14,7,15.65,1165,1114,908,814,1197,541,458,28.0
0.15,0.22,1.23,0.013,0.011,0.02,0.01,0.03,0.004,0.002,0.002,0.032,0.016,0.013,0.36,564,14,7,12.02,1171,1118,949,817,1199,504,429,28.0
0.15,0.22,1.23,0.013,0.011,0.02,0.01,0.03,0.004,0.002,0.002,0.032,0.016,0.013,0.36,582,14,9,28.6,1134,1083,859,789,1193,529,426,28.5
0.15,0.22,1.23,0.013,0.011,0.02,0.01,0.03,0.004,0.002,0.002,0.032,0.016,0.013,0.36,577,14,7,11.02,1162,1109,932,802,1208,516,435,28.0
0.148,0.24,1.28,0.011,0.012,0.02,0.01,0.03,0.003,0.002,0.002,0.041,0.015,0.012,0.37,573,14,7,11.02,1178,1128,878,837,1197,529,438,29.5
0.148,0.24,1.28,0.011,0.012,0.02,0.01,0.03,0.003,0.002,0.002,0.041,0.015,0.012,0.37,565,14,7,11.02,1164,1111,944,810,1219,516,419,28.0
0.148,0.24,1.28,0.011,0.012,0.02,0.01,0.03,0.003,0.002,0.002,0.041,0.015,0.012,0.37,569,14,7,10.07,1194,1141,878,839,1197,536,441,28.0
0.156,0.22,1.24,0.015,0.004,0.02,0.01,0.04,0.002,0.002,0.002,0.031,0.016,0.011,0.37,523,12,7,13.52,1193,1131,891,782,1224,547,479,28.5
0.148,0.24,1.28,0.011,0.012,0.02,0.01,0.03,0.003,0.002,0.002,0.041,0.015,0.012,0.37,558,14,7,9.07,1192,1141,878,840,1197,543,439,27.5
0.156,0.22,1.24,0.015,0.004,0.02,0.01,0.04,0.002,0.002,0.002,0.031,0.016,0.011,0.37,578,12,7,14.31,1184,1125,897,787,1215,531,454,27.0
0.155,0.24,1.27,0.01,0.009,0.02,0.01,0.03,0.002,0.002,0.003,0.033,0.015,0.013,0.37,572,14,7,14.31,1167,1110,893,792,1201,542,468,28.0
0.156,0.22,1.24,0.015,0.004,0.02,0.01,0.04,0.002,0.002,0.002,0.031,0.016,0.011,0.37,578,12,7,14.31,1168,1111,908,796,1206,530,453,29.0
0.155,0.24,1.27,0.01,0.009,0.02,0.01,0.03,0.002,0.002,0.003,0.033,0.015,0.013,0.37,559,12,7,14.41,1153,1097,889,789,1197,530,449,27.0
0.15,0.23,1.24,0.013,0.009,0.02,0.01,0.03,0.002,0.002,0.003,0.029,0.015,0.013,0.37,542,12,7,14.37,1167,1110,897,794,1202,531,457,27.5
0.155,0.24,1.27,0.01,0.009,0.02,0.01,0.03,0.002,0.002,0.003,0.033,0.015,0.013,0.37,591,12,7,14.4,1165,1107,905,791,1196,510,446,29.0
0.15,0.23,1.24,0.013,0.009,0.02,0.01,0.03,0.002,0.002,0.003,0.029,0.015,0.013,0.37,561,12,7,14.97,1147,1092,877,792,1194,517,444,27.5
0.151,0.27,1.25,0.009,0.007,0.02,0.01,0.03,0.003,0.002,0.003,0.036,0.016,0.011,0.37,565,12,7,15.37,1146,1092,883,787,1199,525,445,28.5
0.15,0.23,1.24,0.013,0.009,0.02,0.01,0.03,0.002,0.002,0.003,0.029,0.015,0.013,0.37,564,12,7,14.97,1151,1096,873,790,1195,539,459,28.5
0.151,0.27,1.25,0.009,0.007,0.02,0.01,0.03,0.003,0.002,0.003,0.036,0.016,0.011,0.37,572,12,7,15.37,1163,1104,870,785,1198,522,445,28.0
0.155,0.24,1.24,0.012,0.007,0.02,0.01,0.04,0.002,0.002,0.004,0.027,0.016,0.013,0.37,47,14,7,11.9,1191,1125,911,818,1213,537,447,30.5
0.155,0.24,1.24,0.012,0.007,0.02,0.01,0.04,0.002,0.002,0.004,0.027,0.016,0.013,0.37,55,12,7,13.7,1184,1122,862,771,1208,539,426,29.5
0.15,0.26,1.26,0.01,0.004,0.02,0.01,0.03,0.002,0.001,0.003,0.029,0.015,0.017,0.37,484,14,5,31.32,1154,1110,865,859,1222,526,431,27.5
0.15,0.26,1.26,0.01,0.004,0.02,0.01,0.03,0.002,0.001,0.003,0.029,0.015,0.017,0.37,521,14,5,30.52,1161,1115,858,850,1197,519,428,30.5
0.15,0.28,1.29,0.015,0.009,0.02,0.01,0.02,0.002,0.002,0.002,0.039,0.019,0.013,0.37,576,12,7,20.505000000000003,1186,1114,878,818,1201,528,383,28.0
0.15,0.28,1.29,0.015,0.009,0.02,0.01,0.02,0.002,0.002,0.002,0.039,0.019,0.013,0.37,580,14,7,20.505000000000003,1165,1114,878,818,1197,525,415,28.5
0.15,0.28,1.29,0.015,0.009,0.02,0.01,0.02,0.002,0.002,0.002,0.039,0.019,0.013,0.37,579,12,7,20.505000000000003,1187,1137,865,850,1206,519,415,29.0
0.161,0.28,1.25,0.012,0.006,0.02,0.01,0.03,0.002,0.001,0.003,0.037,0.017,0.015,0.38,568,14,7,15.54,1178,1121,891,801,1198,556,457,29.0
0.155,0.24,1.24,0.012,0.007,0.02,0.01,0.04,0.002,0.002,0.004,0.027,0.016,0.013,0.37,43,14,7,14.7,1174,1120,900,807,1201,532,436,29.5
0.155,0.24,1.24,0.012,0.007,0.02,0.01,0.04,0.002,0.002,0.004,0.027,0.016,0.013,0.37,34,14,7,9.7,1193,1128,878,769,1219,482,406,30.0
0.155,0.24,1.24,0.012,0.007,0.02,0.01,0.04,0.002,0.002,0.004,0.027,0.016,0.013,0.37,34,14,7,9.9,1188,1125,878,781,1216,545,407,29.0
0.149,0.27,1.25,0.01,0.004,0.02,0.01,0.02,0.002,0.001,0.003,0.038,0.016,0.012,0.36,41,14,7,16.9,1165,1114,878,818,1202,522,420,29.5
0.152,0.27,1.26,0.013,0.002,0.02,0.01,0.02,0.004,0.002,0.002,0.035,0.018,0.012,0.37,32,12,7,9.44,1206,1114,878,866,1197,554,431,28.5
0.145,0.27,1.26,0.015,0.01,0.02,0.01,0.02,0.002,0.002,0.003,0.034,0.013,0.013,0.36,60,18,11,29.46,1185,1129,891,814,1204,540,462,28.5
0.145,0.27,1.26,0.015,0.01,0.02,0.01,0.02,0.002,0.002,0.003,0.034,0.013,0.013,0.36,39,14,9,35.66,1184,1133,867,836,1208,525,429,25.5
0.152,0.27,1.26,0.013,0.002,0.02,0.01,0.02,0.004,0.002,0.002,0.035,0.018,0.012,0.37,33,12,7,15.05,1179,1125,885,816,1207,550,490,26.0
0.162,0.3,1.22,0.008,0.001,0.02,0.01,0.03,0.002,0.002,0.004,0.025,0.013,0.01,0.38,35,14,7,11.64,1175,1117,865,780,1205,570,476,26.5
0.162,0.3,1.22,0.008,0.001,0.02,0.01,0.03,0.002,0.002,0.004,0.025,0.013,0.01,0.38,35,14,7,9.64,1180,1125,943,799,1204,552,445,28.0
0.162,0.3,1.22,0.008,0.001,0.02,0.01,0.03,0.002,0.002,0.004,0.025,0.013,0.01,0.38,33,12,7,9.64,1174,1120,961,803,1205,537,433,29.0
0.156,0.29,1.26,0.013,0.014,0.02,0.01,0.03,0.002,0.002,0.002,0.033,0.016,0.013,0.37,84,14,7,13.6,1172,1115,926,808,1197,500,391,29.0
0.152,0.28,1.28,0.013,0.006,0.02,0.01,0.02,0.003,0.002,0.002,0.036,0.02,0.012,0.37,576,12,7,20.505000000000003,1183,1130,845,828,1206,528,402,28.5
0.152,0.28,1.28,0.013,0.006,0.02,0.01,0.02,0.003,0.002,0.002,0.036,0.02,0.012,0.37,20,12,7,20.505000000000003,1176,1127,861,845,1190,517,394,29.0
0.151,0.27,1.25,0.009,0.007,0.02,0.01,0.03,0.003,0.002,0.003,0.036,0.016,0.011,0.37,550,14,9,30.2,1158,1100,813,818,1199,540,440,27.5
0.159,0.25,1.23,0.012,0.004,0.02,0.01,0.03,0.002,0.002,0.003,0.031,0.017,0.011,0.37,54,14,7,23.6,1157,1108,856,823,1178,513,431,27.0
0.162,0.3,1.22,0.008,0.001,0.02,0.01,0.03,0.002,0.002,0.004,0.025,0.013,0.01,0.38,41,12,7,7.64,1165,1114,878,838,1197,578,452,26.5
0.162,0.3,1.22,0.008,0.001,0.02,0.01,0.03,0.002,0.002,0.004,0.025,0.013,0.01,0.38,40,12,7,9.44,1165,1114,878,842,1197,533,432,26.5
0.152,0.27,1.26,0.013,0.002,0.02,0.01,0.02,0.004,0.002,0.002,0.035,0.018,0.012,0.37,34,12,7,9.94,1184,1133,878,840,1217,520,395,27.0
0.15,0.26,1.26,0.01,0.004,0.02,0.01,0.03,0.002,0.001,0.003,0.029,0.015,0.017,0.37,502,14,7,37.05,1165,1114,878,818,1197,532,418,28.0
0.151,0.25,1.3,0.012,0.006,0.02,0.01,0.02,0.003,0.002,0.002,0.04,0.02,0.012,0.36,606,14,7,24.75,1168,1118,863,826,1205,515,419,26.5
0.151,0.25,1.3,0.012,0.006,0.02,0.01,0.02,0.003,0.002,0.002,0.04,0.02,0.012,0.36,597,14,7,24.7,1184,1132,872,831,1204,517,435,27.5
0.16,0.27,1.24,0.015,0.002,0.02,0.01,0.02,0.002,0.002,0.002,0.029,0.016,0.011,0.37,70,14,7,12.1,1197,1136,954,799,1208,548,444,28.0
0.145,0.25,1.24,0.009,0.005,0.02,0.01,0.02,0.003,0.002,0.002,0.028,0.016,0.017,0.37,531,12,7,21.65,1187,1134,860,828,1211,541,427,27.0
0.149,0.27,1.24,0.014,0.007,0.02,0.01,0.04,0.002,0.001,0.003,0.04,0.017,0.013,0.37,46,12,5,7.7,1165,1114,878,818,1197,545,408,29.0
0.154,0.28,1.24,0.011,0.004,0.02,0.01,0.02,0.004,0.001,0.003,0.038,0.02,0.011,0.37,29,14,7,11.75,1183,1122,909,779,1208,540,420,27.0
0.159,0.25,1.23,0.012,0.004,0.02,0.01,0.03,0.002,0.002,0.003,0.031,0.017,0.011,0.37,65,14,7,25.7,1190,1136,870,820,1211,521,416,26.0
0.159,0.25,1.23,0.012,0.004,0.02,0.01,0.03,0.002,0.002,0.003,0.031,0.017,0.011,0.37,65,14,7,24.7,1187,1132,875,817,1210,515,421,25.5
0.162,0.3,1.22,0.008,0.001,0.02,0.01,0.03,0.002,0.002,0.004,0.025,0.013,0.01,0.38,34,12,7,11.5,1167,1109,936,796,1200,539,450,28.0
0.152,0.27,1.26,0.013,0.002,0.02,0.01,0.02,0.004,0.002,0.002,0.035,0.018,0.012,0.37,32,12,7,13.95,1165,1115,906,817,1194,538,463,26.0
0.152,0.27,1.26,0.013,0.002,0.02,0.01,0.02,0.004,0.002,0.002,0.035,0.018,0.012,0.37,34,12,7,14.55,1154,1103,887,809,1200,537,454,27.5
0.152,0.27,1.26,0.013,0.002,0.02,0.01,0.02,0.004,0.002,0.002,0.035,0.018,0.012,0.37,32,12,7,15.25,1166,1116,901,823,1194,533,453,28.0
0.152,0.27,1.26,0.013,0.002,0.02,0.01,0.02,0.004,0.002,0.002,0.035,0.018,0.012,0.37,39,12,7,15.65,1163,1112,890,816,1202,530,439,27.0
0.149,0.27,1.25,0.014,0.005,0.02,0.01,0.03,0.003,0.002,0.003,0.032,0.016,0.013,0.37,594,14,7,33.06,1202,1148,869,829,1220,515,399,28.0
0.149,0.27,1.25,0.014,0.005,0.02,0.01,0.03,0.003,0.002,0.003,0.032,0.016,0.013,0.37,593,14,7,33.06,1163,1114,867,827,1209,516,401,28.5
0.149,0.27,1.25,0.014,0.005,0.02,0.01,0.03,0.003,0.002,0.003,0.032,0.016,0.013,0.37,594,14,7,33.06,1176,1126,868,827,1205,517,406,28.5
0.151,0.26,1.24,0.012,0.01,0.02,0.01,0.02,0.002,0.002,0.002,0.04,0.019,0.012,0.36,522,14,7,33.03,1197,1144,867,836,1207,518,401,28.0
0.151,0.26,1.24,0.012,0.01,0.02,0.01,0.02,0.002,0.002,0.002,0.04,0.019,0.012,0.36,517,14,7,33.03,1163,1118,870,849,1200,513,394,28.0
0.154,0.23,1.24,0.014,0.009,0.02,0.01,0.03,0.002,0.002,0.003,0.032,0.016,0.011,0.37,581,16,9,28.95,1189,1133,870,801,1216,500,385,29.0
0.154,0.23,1.24,0.014,0.009,0.02,0.01,0.03,0.002,0.002,0.003,0.032,0.016,0.011,0.37,596,14,7,28.95,1192,1139,863,823,1213,529,419,27.5
0.154,0.23,1.24,0.014,0.009,0.02,0.01,0.03,0.002,0.002,0.003,0.032,0.016,0.011,0.37,585,16,9,29.45,1180,1128,884,825,1213,518,401,29.0
0.145,0.24,1.24,0.015,0.005,0.02,0.01,0.03,0.002,0.002,0.003,0.027,0.017,0.014,0.36,595,14,7,29.35,1165,1114,878,818,1215,522,405,27.5
0.145,0.24,1.24,0.015,0.005,0.02,0.01,0.03,0.002,0.002,0.003,0.027,0.017,0.014,0.36,570,16,9,29.45,1186,1134,883,823,1213,522,405,28.0
0.145,0.24,1.24,0.015,0.005,0.02,0.01,0.03,0.002,0.002,0.003,0.027,0.017,0.014,0.36,543,16,9,29.45,1171,1122,890,823,1209,527,422,28.5
0.145,0.25,1.24,0.009,0.005,0.02,0.01,0.02,0.003,0.002,0.002,0.028,0.016,0.017,0.37,563,12,7,24.6,1191,1137,855,818,1214,554,481,28.0
0.16,0.27,1.24,0.015,0.004,0.02,0.01,0.02,0.002,0.002,0.002,0.028,0.017,0.012,0.37,507,12,7,13.51,1144,1093,889,800,1177,534,419,29.5
0.149,0.27,1.22,0.011,0.009,0.02,0.01,0.03,0.002,0.001,0.003,0.032,0.016,0.016,0.36,31,14,9,19.45,1156,1098,862,818,1194,555,426,29.0
0.14,0.25,1.25,0.012,0.005,0.02,0.01,0.03,0.002,0.002,0.003,0.031,0.015,0.016,0.36,593,14,7,30.25,1155,1111,874,847,1184,508,413,29.0
0.149,0.22,1.25,0.011,0.008,0.02,0.01,0.02,0.003,0.002,0.002,0.033,0.016,0.011,0.37,584,14,7,31.75,1172,1125,875,850,1187,512,391,29.5
0.149,0.22,1.25,0.011,0.008,0.02,0.01,0.02,0.003,0.002,0.002,0.033,0.016,0.011,0.37,582,12,7,39.75,1173,1126,864,854,1196,518,407,29.0
0.151,0.27,1.24,0.011,0.007,0.02,0.01,0.02,0.002,0.002,0.002,0.041,0.017,0.011,0.36,604,14,7,22.45,1164,1112,875,809,1199,553,481,28.5
0.151,0.27,1.29,0.012,0.006,0.02,0.01,0.02,0.002,0.002,0.002,0.035,0.017,0.011,0.37,588,14,7,23.75,1188,1133,876,811,1205,542,449,26.0
0.145,0.26,1.22,0.011,0.008,0.02,0.01,0.02,0.002,0.002,0.002,0.038,0.015,0.013,0.36,612,14,7,24.45,1178,1124,876,811,1200,532,458,26.0
0.144,0.24,1.23,0.009,0.009,0.02,0.01,0.02,0.002,0.002,0.002,0.047,0.017,0.013,0.36,605,14,7,24.45,1168,1113,842,801,1192,534,476,26.0
0.144,0.24,1.23,0.009,0.009,0.02,0.01,0.02,0.002,0.002,0.002,0.047,0.017,0.013,0.36,598,16,9,25.05,1174,1120,868,811,1190,552,468,26.0
0.154,0.26,1.25,0.014,0.009,0.02,0.01,0.03,0.002,0.002,0.003,0.036,0.017,0.012,0.37,198,16,9,21.55,1154,1099,847,771,1210,521,433,29.0
0.155,0.27,1.24,0.014,0.001,0.02,0.01,0.02,0.002,0.003,0.002,0.029,0.017,0.012,0.37,69,16,9,29.8,1169,1116,873,801,1219,539,424,28.5
0.159,0.27,1.25,0.016,0.005,0.02,0.01,0.03,0.003,0.003,0.003,0.033,0.015,0.012,0.38,533,14,7,15.62,1165,1110,899,801,1198,500,403,27.5
0.156,0.26,1.26,0.013,0.008,0.02,0.01,0.03,0.003,0.003,0.003,0.029,0.016,0.011,0.38,542,14,7,15.47,1168,1111,898,797,1199,494,382,28.0
0.156,0.26,1.26,0.013,0.008,0.02,0.01,0.03,0.003,0.003,0.003,0.029,0.016,0.011,0.38,543,14,7,15.47,1168,1114,903,807,1205,499,389,27.0
0.156,0.26,1.26,0.013,0.008,0.02,0.01,0.03,0.003,0.003,0.003,0.029,0.016,0.011,0.38,547,14,7,13.57,1169,1113,893,793,1199,498,400,27.5
0.156,0.26,1.26,0.013,0.008,0.02,0.01,0.03,0.003,0.003,0.003,0.029,0.016,0.011,0.38,548,14,7,13.72,1182,1119,889,818,1208,504,403,27.5
0.158,0.27,1.25,0.013,0.009,0.02,0.01,0.03,0.003,0.003,0.002,0.033,0.022,0.012,0.37,539,14,7,13.57,1161,1104,898,786,1200,506,409,27.5
0.149,0.25,1.23,0.016,0.005,0.02,0.01,0.03,0.003,0.003,0.004,0.027,0.016,0.014,0.36,97,16,9,27.55,1162,1110,859,798,1222,562,468,26.0
0.149,0.27,1.22,0.011,0.009,0.02,0.01,0.03,0.002,0.001,0.003,0.032,0.016,0.016,0.36,33,14,7,9.44,1165,1114,878,818,1197,532,417,27.0
