Repository: edg7928/biye

File: shujv_Q355D_RM_REH_EL_boxs.csv (part 8 of 16)
C,Si,Mn,P,S,Cr,Ni,Cu,Mo,V,Sn,Al,Ti,Nb,CEQ,板坯装炉前温度,轧制道次数,精轧道次数,轧制厚度,粗轧开轧温度_测量平均,粗轧终止温度_测量平均,精轧开轧温度_测量平均,精轧终止温度_测量平均,抽出平均温度,TENSION_RM,YIELD_REH,EL
0.149,0.27,1.22,0.011,0.009,0.02,0.01,0.03,0.002,0.001,0.003,0.032,0.016,0.016,0.36,24,14,7,9.94,1165,1114,878,803,1197,525,445,27.0
0.149,0.27,1.22,0.011,0.009,0.02,0.01,0.03,0.002,0.001,0.003,0.032,0.016,0.016,0.36,32,12,7,13.5,1197,1140,916,817,1224,521,440,29.0
0.149,0.27,1.22,0.011,0.009,0.02,0.01,0.03,0.002,0.001,0.003,0.032,0.016,0.016,0.36,32,16,9,14.85,1180,1123,924,788,1202,526,453,29.0
0.149,0.27,1.22,0.011,0.009,0.02,0.01,0.03,0.002,0.001,0.003,0.032,0.016,0.016,0.36,32,16,9,14.85,1180,1123,924,788,1202,526,453,29.0
0.159,0.3,1.3,0.01,0.003,0.02,0.01,0.02,0.002,0.002,0.002,0.027,0.013,0.012,0.38,20,14,9,20.505000000000003,1163,1115,860,836,1187,533,427,28.0
0.147,0.25,1.27,0.017,0.007,0.02,0.01,0.02,0.003,0.002,0.002,0.033,0.018,0.013,0.37,612,14,7,39.75,1163,1119,869,853,1199,509,383,28.0
0.147,0.25,1.27,0.017,0.007,0.02,0.01,0.02,0.003,0.002,0.002,0.033,0.018,0.013,0.37,609,14,7,39.75,1149,1105,868,849,1202,515,391,29.0
0.147,0.26,1.26,0.015,0.01,0.02,0.01,0.02,0.002,0.002,0.002,0.032,0.018,0.014,0.36,605,14,7,29.55,1165,1114,878,818,1197,511,399,27.5
0.147,0.26,1.26,0.015,0.01,0.02,0.01,0.02,0.002,0.002,0.002,0.032,0.018,0.014,0.36,604,14,7,29.75,1170,1119,868,819,1199,527,401,28.0
0.147,0.26,1.26,0.015,0.01,0.02,0.01,0.02,0.002,0.002,0.002,0.032,0.018,0.014,0.36,598,14,7,29.73,1156,1107,868,818,1200,518,408,26.5
0.156,0.25,1.24,0.012,0.009,0.02,0.01,0.02,0.002,0.002,0.002,0.03,0.015,0.013,0.37,588,14,7,24.73,1159,1108,864,804,1196,527,432,28.5
0.151,0.3,1.25,0.012,0.01,0.02,0.01,0.02,0.003,0.002,0.003,0.039,0.019,0.015,0.37,607,14,7,24.73,1141,1091,864,805,1193,535,455,29.5
0.154,0.31,1.24,0.012,0.009,0.02,0.01,0.02,0.003,0.002,0.002,0.037,0.018,0.016,0.38,573,14,7,19.73,1161,1106,864,794,1193,540,432,27.5
0.154,0.31,1.24,0.012,0.009,0.02,0.01,0.02,0.003,0.002,0.002,0.037,0.018,0.016,0.38,571,14,7,17.73,1173,1117,882,803,1205,553,443,29.5
0.15,0.26,1.24,0.013,0.009,0.02,0.01,0.02,0.002,0.002,0.002,0.038,0.02,0.011,0.36,604,14,7,27.6,1177,1124,864,818,1200,539,448,28.0
0.15,0.26,1.24,0.013,0.009,0.02,0.01,0.02,0.002,0.002,0.002,0.038,0.02,0.011,0.36,524,14,7,29.06,1143,1097,865,824,1204,536,436,27.5
0.146,0.27,1.26,0.011,0.005,0.02,0.01,0.02,0.002,0.002,0.002,0.034,0.019,0.012,0.36,615,14,7,31.66,1165,1114,868,827,1197,524,408,29.5
0.15,0.25,1.26,0.013,0.007,0.02,0.01,0.02,0.002,0.002,0.002,0.041,0.016,0.012,0.37,584,14,7,21.25,1174,1118,868,798,1209,533,467,28.5
0.151,0.27,1.24,0.011,0.007,0.02,0.01,0.02,0.002,0.002,0.002,0.041,0.017,0.011,0.36,604,14,7,23.15,1182,1127,877,807,1214,535,435,26.0
0.151,0.27,1.29,0.012,0.006,0.02,0.01,0.02,0.002,0.002,0.002,0.035,0.017,0.011,0.37,596,14,7,23.15,1159,1107,862,805,1200,538,457,26.0
0.145,0.26,1.22,0.011,0.008,0.02,0.01,0.02,0.002,0.002,0.002,0.038,0.015,0.013,0.36,599,14,7,23.75,1177,1123,876,806,1210,542,451,26.0
0.145,0.26,1.22,0.011,0.008,0.02,0.01,0.02,0.002,0.002,0.002,0.038,0.015,0.013,0.36,558,14,7,24.45,1175,1123,869,818,1205,543,462,29.0
0.144,0.24,1.23,0.009,0.009,0.02,0.01,0.02,0.002,0.002,0.002,0.047,0.017,0.013,0.36,606,14,7,24.45,1179,1125,864,819,1204,550,479,28.5
0.144,0.24,1.23,0.009,0.009,0.02,0.01,0.02,0.002,0.002,0.002,0.047,0.017,0.013,0.36,597,14,7,27.6,1164,1111,864,808,1194,544,460,29.0
0.153,0.28,1.24,0.015,0.01,0.02,0.01,0.02,0.002,0.002,0.002,0.029,0.017,0.015,0.38,530,14,7,27.6,1160,1108,864,807,1198,549,478,28.5
0.153,0.25,1.24,0.013,0.007,0.02,0.01,0.03,0.002,0.002,0.003,0.037,0.016,0.011,0.37,52,14,7,20.58,1158,1106,858,811,1208,513,401,29.0
0.153,0.25,1.24,0.013,0.007,0.02,0.01,0.03,0.002,0.002,0.003,0.037,0.016,0.011,0.37,48,14,7,20.55,1171,1117,849,800,1212,522,406,29.0
0.154,0.26,1.25,0.014,0.009,0.02,0.01,0.03,0.002,0.002,0.003,0.036,0.017,0.012,0.37,181,16,9,22.55,1174,1119,865,795,1221,539,426,28.0
0.158,0.27,1.25,0.013,0.009,0.02,0.01,0.03,0.003,0.003,0.002,0.033,0.022,0.012,0.37,526,14,7,13.57,1176,1116,918,792,1205,505,417,27.5
0.15,0.3,1.25,0.015,0.007,0.02,0.01,0.03,0.003,0.003,0.003,0.033,0.018,0.013,0.37,530,14,7,13.57,1158,1101,917,791,1199,486,380,27.5
0.15,0.3,1.25,0.015,0.007,0.02,0.01,0.03,0.003,0.003,0.003,0.033,0.018,0.013,0.37,530,14,7,13.6,1161,1107,912,799,1200,496,389,27.5
0.15,0.3,1.25,0.015,0.007,0.02,0.01,0.03,0.003,0.003,0.003,0.033,0.018,0.013,0.37,546,14,7,13.6,1172,1116,911,805,1205,501,391,28.0
0.15,0.3,1.26,0.015,0.007,0.02,0.01,0.03,0.003,0.003,0.003,0.033,0.019,0.014,0.37,541,14,7,13.6,1174,1116,916,797,1198,504,394,27.5
0.15,0.3,1.26,0.015,0.007,0.02,0.01,0.03,0.003,0.003,0.003,0.033,0.019,0.014,0.37,537,14,7,13.65,1152,1099,916,800,1195,502,397,27.5
0.15,0.3,1.26,0.015,0.007,0.02,0.01,0.03,0.003,0.003,0.003,0.033,0.019,0.014,0.37,540,16,9,11.6,1178,1114,926,818,1217,498,398,28.0
0.15,0.3,1.26,0.015,0.007,0.02,0.01,0.03,0.003,0.003,0.003,0.033,0.019,0.014,0.37,539,14,9,11.6,1169,1105,917,818,1216,524,432,27.5
0.161,0.31,1.26,0.014,0.005,0.02,0.01,0.02,0.002,0.003,0.002,0.034,0.012,0.013,0.38,537,14,9,13.6,1177,1115,890,818,1216,530,430,28.0
0.155,0.24,1.24,0.012,0.007,0.02,0.01,0.04,0.002,0.002,0.004,0.027,0.016,0.013,0.37,50,14,7,11.55,1169,1117,925,819,1193,499,420,29.0
0.155,0.24,1.24,0.012,0.007,0.02,0.01,0.04,0.002,0.002,0.004,0.027,0.016,0.013,0.37,44,14,7,11.55,1177,1123,907,802,1201,506,415,28.5
0.138,0.27,1.24,0.012,0.007,0.02,0.01,0.03,0.002,0.002,0.004,0.027,0.018,0.013,0.38,43,14,5,13.7,1193,1139,884,833,1220,543,458,27.0
0.138,0.27,1.24,0.012,0.007,0.02,0.01,0.03,0.002,0.002,0.004,0.027,0.018,0.013,0.38,31,12,7,11.55,1165,1114,933,832,1197,536,474,27.5
0.138,0.27,1.24,0.012,0.007,0.02,0.01,0.03,0.002,0.002,0.004,0.027,0.018,0.013,0.38,40,14,5,12.75,1165,1114,945,865,1197,570,467,29.5
0.138,0.27,1.24,0.012,0.007,0.02,0.01,0.03,0.002,0.002,0.004,0.027,0.018,0.013,0.38,39,12,7,9.5,1203,1144,878,811,1197,539,434,29.0
0.149,0.27,1.22,0.011,0.009,0.02,0.01,0.03,0.002,0.001,0.003,0.032,0.016,0.016,0.36,548,14,9,21.35,1177,1123,893,819,1207,550,502,28.0
0.152,0.28,1.28,0.013,0.006,0.02,0.01,0.02,0.003,0.002,0.002,0.036,0.02,0.012,0.37,628,14,7,39.75,1143,1101,867,851,1215,515,392,29.5
0.147,0.25,1.27,0.017,0.007,0.02,0.01,0.02,0.003,0.002,0.002,0.033,0.018,0.013,0.37,618,14,7,39.75,1185,1137,871,857,1212,518,394,28.5
0.156,0.25,1.24,0.012,0.009,0.02,0.01,0.02,0.002,0.002,0.002,0.03,0.015,0.013,0.37,603,14,7,29.73,1147,1098,867,816,1196,525,425,30.5
0.156,0.25,1.24,0.012,0.009,0.02,0.01,0.02,0.002,0.002,0.002,0.03,0.015,0.013,0.37,597,14,7,27.73,1149,1098,865,805,1200,530,436,30.0
0.156,0.25,1.24,0.012,0.009,0.02,0.01,0.02,0.002,0.002,0.002,0.03,0.015,0.013,0.37,609,14,7,24.73,1162,1108,842,790,1200,533,438,26.5
0.151,0.26,1.24,0.013,0.01,0.02,0.01,0.02,0.002,0.002,0.002,0.029,0.014,0.016,0.37,570,14,7,17.73,1151,1097,884,800,1195,555,443,30.5
0.151,0.26,1.24,0.013,0.01,0.02,0.01,0.02,0.002,0.002,0.002,0.029,0.014,0.016,0.37,568,14,7,15.73,1174,1117,900,801,1202,519,412,27.0
0.151,0.26,1.24,0.013,0.01,0.02,0.01,0.02,0.002,0.002,0.002,0.029,0.014,0.016,0.37,574,14,7,15.73,1181,1118,860,769,1198,558,441,27.5
0.15,0.26,1.24,0.013,0.009,0.02,0.01,0.02,0.002,0.002,0.002,0.038,0.02,0.011,0.36,565,14,7,29.0,1143,1096,866,814,1197,542,433,26.5
0.15,0.26,1.24,0.013,0.009,0.02,0.01,0.02,0.002,0.002,0.002,0.038,0.02,0.011,0.36,602,14,7,29.06,1146,1098,861,822,1206,539,432,26.5
0.146,0.27,1.26,0.011,0.005,0.02,0.01,0.02,0.002,0.002,0.002,0.034,0.019,0.012,0.36,610,14,7,31.66,1195,1140,866,820,1224,526,437,25.0
0.149,0.27,1.25,0.014,0.005,0.02,0.01,0.03,0.003,0.002,0.003,0.032,0.016,0.013,0.37,541,14,7,31.66,1194,1141,867,823,1217,520,411,25.0
0.151,0.27,1.29,0.012,0.006,0.02,0.01,0.02,0.002,0.002,0.002,0.035,0.017,0.011,0.37,590,14,7,23.75,1169,1117,877,808,1213,540,437,26.0
0.151,0.27,1.29,0.012,0.006,0.02,0.01,0.02,0.002,0.002,0.002,0.035,0.017,0.011,0.37,602,14,7,23.75,1189,1134,880,805,1209,530,431,27.5
0.153,0.28,1.24,0.015,0.01,0.02,0.01,0.02,0.002,0.002,0.002,0.029,0.017,0.015,0.38,593,14,7,27.6,1186,1130,865,807,1202,499,391,27.5
0.146,0.27,1.26,0.011,0.005,0.02,0.01,0.02,0.002,0.002,0.002,0.034,0.019,0.012,0.36,612,14,7,31.66,1187,1135,866,826,1221,531,413,26.0
0.162,0.26,1.22,0.013,0.007,0.02,0.01,0.02,0.003,0.002,0.002,0.039,0.014,0.011,0.37,509,14,7,23.15,1139,1090,862,802,1178,546,449,27.5
0.151,0.25,1.25,0.011,0.007,0.02,0.01,0.02,0.003,0.002,0.002,0.028,0.018,0.012,0.38,158,14,7,23.25,1149,1102,867,830,1215,536,415,30.0
0.151,0.25,1.25,0.011,0.007,0.02,0.01,0.02,0.003,0.002,0.002,0.028,0.018,0.012,0.38,169,16,9,22.55,1178,1123,869,799,1220,534,399,25.0
0.154,0.26,1.25,0.014,0.009,0.02,0.01,0.03,0.002,0.002,0.003,0.036,0.017,0.012,0.37,176,14,7,20.51,1160,1109,854,804,1206,532,425,28.5
0.153,0.25,1.24,0.013,0.007,0.02,0.01,0.03,0.002,0.002,0.003,0.037,0.016,0.011,0.37,54,14,7,20.55,1143,1095,861,810,1205,529,421,25.5
0.151,0.3,1.25,0.012,0.01,0.02,0.01,0.02,0.003,0.002,0.003,0.039,0.019,0.015,0.37,38,14,7,24.65,1179,1121,844,800,1205,538,448,29.0
0.138,0.27,1.24,0.012,0.007,0.02,0.01,0.03,0.002,0.002,0.004,0.027,0.018,0.013,0.38,43,14,5,11.9,1165,1114,906,832,1197,551,487,27.5
0.138,0.27,1.24,0.012,0.007,0.02,0.01,0.03,0.002,0.002,0.004,0.027,0.018,0.013,0.38,41,12,7,11.55,1165,1114,913,810,1197,550,426,28.0
0.157,0.27,1.26,0.012,0.004,0.02,0.01,0.02,0.002,0.001,0.002,0.032,0.019,0.013,0.37,29,12,5,9.64,1165,1114,948,840,1197,559,441,29.0
0.154,0.28,1.24,0.011,0.004,0.02,0.01,0.02,0.004,0.001,0.003,0.038,0.02,0.011,0.37,29,14,7,9.5,1165,1114,878,838,1197,537,414,29.0
0.155,0.24,1.24,0.012,0.007,0.02,0.01,0.04,0.002,0.002,0.004,0.027,0.016,0.013,0.37,25,12,7,7.69,1165,1114,878,813,1197,535,410,29.0
0.154,0.28,1.24,0.011,0.004,0.02,0.01,0.02,0.004,0.001,0.003,0.038,0.02,0.011,0.37,23,12,5,9.63,1165,1114,949,837,1197,529,461,25.5
0.155,0.27,1.24,0.014,0.001,0.02,0.01,0.02,0.002,0.003,0.002,0.029,0.017,0.012,0.37,578,14,7,29.7,1171,1119,866,821,1206,517,407,26.0
0.153,0.26,1.29,0.012,0.004,0.02,0.01,0.02,0.003,0.002,0.002,0.034,0.017,0.016,0.38,556,16,7,19.55,1173,1117,875,805,1207,522,454,28.5
0.152,0.23,1.27,0.014,0.004,0.02,0.01,0.02,0.002,0.002,0.003,0.029,0.012,0.012,0.37,84,16,7,24.15,1168,1113,845,797,1197,528,438,28.5
0.162,0.26,1.22,0.013,0.007,0.02,0.01,0.02,0.003,0.002,0.002,0.039,0.014,0.011,0.37,498,14,7,23.15,1168,1116,871,804,1199,551,453,29.5
0.162,0.26,1.22,0.013,0.007,0.02,0.01,0.02,0.003,0.002,0.002,0.039,0.014,0.011,0.37,243,14,7,25.05,1173,1119,870,814,1185,528,461,28.0
0.157,0.28,1.27,0.013,0.009,0.02,0.01,0.02,0.003,0.002,0.002,0.036,0.017,0.011,0.38,480,14,7,25.05,1180,1127,878,818,1196,514,423,28.0
0.157,0.28,1.27,0.013,0.009,0.02,0.01,0.02,0.003,0.002,0.002,0.036,0.017,0.011,0.38,407,14,7,25.05,1165,1112,869,812,1191,525,420,28.5
0.157,0.28,1.27,0.013,0.009,0.02,0.01,0.02,0.003,0.002,0.002,0.036,0.017,0.011,0.38,468,14,7,15.05,1171,1110,908,771,1194,511,427,30.0
0.157,0.28,1.27,0.013,0.009,0.02,0.01,0.02,0.003,0.002,0.002,0.036,0.017,0.011,0.38,454,14,7,15.55,1173,1115,906,782,1190,537,452,27.5
0.157,0.28,1.27,0.013,0.009,0.02,0.01,0.02,0.003,0.002,0.002,0.036,0.017,0.011,0.38,428,14,7,15.95,1175,1116,900,782,1187,523,426,29.5
0.153,0.26,1.3,0.015,0.009,0.02,0.01,0.02,0.002,0.002,0.002,0.035,0.016,0.014,0.38,485,14,7,17.15,1174,1119,907,800,1190,540,422,26.0
0.153,0.26,1.3,0.015,0.009,0.02,0.01,0.02,0.002,0.002,0.002,0.035,0.016,0.014,0.38,429,14,7,18.15,1172,1117,910,807,1186,512,415,27.5
0.153,0.26,1.3,0.015,0.009,0.02,0.01,0.02,0.002,0.002,0.002,0.035,0.016,0.014,0.38,591,14,7,19.95,1161,1110,886,815,1184,525,412,27.0
0.159,0.24,1.24,0.011,0.007,0.02,0.01,0.02,0.002,0.002,0.002,0.039,0.016,0.013,0.37,575,14,7,19.95,1154,1103,883,810,1181,515,405,27.0
0.159,0.24,1.24,0.011,0.007,0.02,0.01,0.02,0.002,0.002,0.002,0.039,0.016,0.013,0.37,583,14,7,20.55,1170,1115,878,796,1190,532,447,29.5
0.15,0.29,1.28,0.012,0.009,0.02,0.01,0.02,0.002,0.002,0.002,0.038,0.017,0.011,0.37,577,14,7,20.55,1160,1105,870,793,1194,561,456,27.0
0.15,0.29,1.28,0.012,0.009,0.02,0.01,0.02,0.002,0.002,0.002,0.038,0.017,0.011,0.37,584,14,7,20.55,1155,1102,869,798,1203,542,455,27.0
0.15,0.29,1.28,0.012,0.009,0.02,0.01,0.02,0.002,0.002,0.002,0.038,0.017,0.011,0.37,599,14,7,21.25,1176,1120,870,799,1201,530,448,27.0
0.15,0.25,1.26,0.013,0.007,0.02,0.01,0.02,0.002,0.002,0.002,0.041,0.016,0.012,0.37,589,14,7,21.25,1178,1121,873,798,1203,538,426,28.5
0.15,0.25,1.26,0.013,0.007,0.02,0.01,0.02,0.002,0.002,0.002,0.041,0.016,0.012,0.37,588,14,7,21.85,1160,1112,875,800,1195,537,426,27.5
0.151,0.27,1.24,0.011,0.007,0.02,0.01,0.02,0.002,0.002,0.002,0.041,0.017,0.011,0.36,602,14,7,21.85,1179,1121,871,793,1198,525,414,27.5
0.157,0.27,1.26,0.012,0.004,0.02,0.01,0.02,0.002,0.001,0.002,0.032,0.019,0.013,0.37,36,12,5,7.9,1165,1114,878,818,1197,563,451,28.0
0.145,0.25,1.24,0.009,0.005,0.02,0.01,0.02,0.003,0.002,0.002,0.028,0.016,0.017,0.37,139,16,9,29.65,1178,1124,879,804,1212,517,436,28.0
0.154,0.28,1.24,0.011,0.004,0.02,0.01,0.02,0.004,0.001,0.003,0.038,0.02,0.011,0.37,35,14,7,9.84,1206,1148,961,807,1197,539,423,29.5
0.152,0.27,1.26,0.013,0.002,0.02,0.01,0.02,0.004,0.002,0.002,0.035,0.018,0.012,0.37,36,12,7,25.65,1190,1136,855,819,1197,529,444,29.0
0.151,0.3,1.24,0.014,0.004,0.02,0.01,0.02,0.002,0.002,0.002,0.034,0.019,0.011,0.37,41,12,7,23.15,1175,1122,860,812,1197,529,484,26.5
0.161,0.29,1.27,0.011,0.004,0.02,0.01,0.02,0.003,0.002,0.003,0.028,0.016,0.01,0.38,52,14,7,27.56,1146,1098,842,808,1194,529,480,26.0
0.151,0.3,1.24,0.014,0.004,0.02,0.01,0.02,0.002,0.002,0.002,0.034,0.019,0.011,0.37,41,12,7,19.9,1191,1138,879,829,1197,555,454,27.0
0.138,0.29,1.27,0.011,0.004,0.02,0.01,0.03,0.002,0.002,0.004,0.026,0.013,0.015,0.36,137,14,7,29.75,1162,1114,867,836,1197,529,402,25.5
0.138,0.29,1.27,0.011,0.004,0.02,0.01,0.03,0.002,0.002,0.004,0.026,0.013,0.015,0.36,134,14,7,29.75,1163,1116,862,835,1202,512,386,26.5
0.151,0.29,1.23,0.012,0.003,0.02,0.01,0.02,0.001,0.002,0.002,0.03,0.015,0.011,0.38,246,14,7,14.5,1165,1114,878,818,1213,536,426,26.0
0.142,0.3,1.24,0.012,0.004,0.02,0.01,0.03,0.002,0.001,0.003,0.028,0.018,0.012,0.37,50,12,5,11.85,1135,1091,923,837,1187,500,416,28.5
0.144,0.24,1.24,0.013,0.005,0.02,0.01,0.01,0.002,0.002,0.003,0.026,0.014,0.013,0.38,577,14,7,22.58,1145,1098,866,826,1183,548,467,27.0
0.154,0.26,1.24,0.011,0.005,0.02,0.01,0.02,0.003,0.001,0.002,0.024,0.015,0.012,0.37,578,18,9,27.95,1157,1106,858,805,1189,501,399,27.0
0.151,0.24,1.23,0.011,0.003,0.02,0.01,0.02,0.002,0.001,0.002,0.035,0.015,0.011,0.36,556,18,9,27.15,1186,1132,869,818,1204,550,451,27.0
0.154,0.26,1.24,0.011,0.005,0.02,0.01,0.02,0.003,0.001,0.002,0.024,0.015,0.012,0.37,556,18,9,27.35,1172,1120,871,812,1195,553,456,27.0
0.146,0.22,1.22,0.009,0.007,0.02,0.01,0.02,0.002,0.001,0.002,0.025,0.017,0.01,0.36,47,14,7,18.9,1142,1095,889,824,1194,535,462,27.5
0.146,0.22,1.22,0.009,0.007,0.02,0.01,0.02,0.002,0.001,0.002,0.025,0.017,0.01,0.36,51,14,7,19.5,1135,1091,896,833,1193,515,438,27.5
0.146,0.22,1.22,0.009,0.007,0.02,0.01,0.02,0.002,0.001,0.002,0.025,0.017,0.01,0.36,44,14,7,15.1,1153,1108,932,843,1204,501,396,27.5
0.14,0.28,1.24,0.013,0.004,0.02,0.01,0.02,0.002,0.002,0.002,0.033,0.019,0.013,0.37,41,14,5,26.55,1169,1119,859,839,1214,560,454,27.5
0.151,0.26,1.29,0.014,0.004,0.02,0.01,0.02,0.003,0.001,0.003,0.033,0.017,0.015,0.37,552,12,7,19.6,1176,1122,869,816,1204,519,397,25.0
0.14,0.29,1.24,0.01,0.005,0.02,0.01,0.03,0.002,0.001,0.002,0.031,0.018,0.013,0.37,51,14,7,16.38,1156,1110,917,841,1216,522,436,28.0
0.142,0.28,1.24,0.015,0.009,0.02,0.01,0.02,0.002,0.002,0.002,0.033,0.015,0.013,0.37,43,16,9,20.505000000000003,1182,1131,862,833,1193,523,381,26.5
0.143,0.26,1.28,0.009,0.005,0.02,0.01,0.03,0.003,0.001,0.004,0.037,0.011,0.015,0.36,63,14,7,13.4,1181,1127,958,821,1214,528,418,28.0
0.147,0.26,1.23,0.013,0.006,0.02,0.01,0.02,0.002,0.001,0.002,0.038,0.012,0.015,0.36,73,14,7,13.7,1176,1123,938,825,1213,517,397,27.5
0.151,0.26,1.29,0.014,0.004,0.02,0.01,0.02,0.003,0.001,0.003,0.033,0.017,0.015,0.37,566,14,7,20.1,1165,1114,878,818,1201,554,473,28.0
0.151,0.26,1.29,0.014,0.004,0.02,0.01,0.02,0.003,0.001,0.003,0.033,0.017,0.015,0.37,566,12,7,21.0,1175,1119,821,787,1208,570,503,28.5
0.144,0.23,1.27,0.013,0.003,0.02,0.01,0.03,0.003,0.002,0.003,0.029,0.015,0.016,0.37,570,16,9,42.35,1170,1120,861,822,1196,523,438,28.0
0.146,0.22,1.22,0.009,0.007,0.02,0.01,0.02,0.002,0.001,0.002,0.025,0.017,0.01,0.36,45,14,7,15.9,1163,1117,935,846,1203,512,393,29.5
0.151,0.23,1.24,0.012,0.005,0.02,0.01,0.02,0.002,0.001,0.002,0.033,0.016,0.013,0.36,56,12,5,11.2,1179,1134,878,818,1197,536,429,27.5
0.151,0.23,1.24,0.012,0.005,0.02,0.01,0.02,0.002,0.001,0.002,0.033,0.016,0.013,0.36,111,12,5,12.2,1177,1129,954,864,1220,523,425,28.0
0.152,0.26,1.24,0.013,0.003,0.02,0.01,0.03,0.002,0.002,0.003,0.03,0.016,0.011,0.37,488,16,9,37.35,1148,1098,853,812,1187,574,494,26.5
0.151,0.25,1.26,0.013,0.003,0.02,0.01,0.02,0.002,0.001,0.002,0.034,0.016,0.013,0.37,551,14,7,29.9,1162,1111,862,821,1198,521,413,26.5
0.151,0.25,1.26,0.013,0.003,0.02,0.01,0.02,0.002,0.001,0.002,0.034,0.016,0.013,0.37,551,14,7,29.9,1162,1111,862,821,1198,521,413,26.5
0.152,0.29,1.22,0.014,0.005,0.02,0.01,0.03,0.002,0.001,0.004,0.033,0.013,0.013,0.36,168,14,7,21.2,1165,1114,864,803,1190,520,414,29.5
0.151,0.23,1.24,0.012,0.005,0.02,0.01,0.02,0.002,0.001,0.002,0.033,0.016,0.013,0.36,113,12,5,10.2,1175,1129,878,868,1197,533,460,27.5
0.138,0.25,1.24,0.013,0.004,0.02,0.01,0.03,0.004,0.002,0.003,0.038,0.014,0.013,0.37,204,16,9,20.505000000000003,1171,1123,886,854,1181,535,427,26.0
0.144,0.23,1.27,0.013,0.003,0.02,0.01,0.03,0.003,0.002,0.003,0.029,0.015,0.016,0.37,577,16,9,32.75,1169,1118,870,827,1198,524,430,28.0
0.152,0.29,1.22,0.014,0.005,0.02,0.01,0.03,0.002,0.001,0.004,0.033,0.013,0.013,0.36,597,16,7,14.6,1169,1114,911,808,1194,534,435,28.5
0.152,0.29,1.22,0.014,0.005,0.02,0.01,0.03,0.002,0.001,0.004,0.033,0.013,0.013,0.36,558,14,7,22.65,1165,1114,868,814,1197,536,428,29.0
0.153,0.23,1.25,0.015,0.006,0.02,0.01,0.02,0.002,0.001,0.002,0.038,0.014,0.013,0.37,178,16,7,20.15,1160,1113,885,828,1204,523,428,28.0
0.151,0.25,1.26,0.013,0.003,0.02,0.01,0.02,0.002,0.001,0.002,0.034,0.016,0.013,0.37,557,18,9,25.8,1184,1128,870,807,1197,533,421,29.0
0.151,0.25,1.26,0.013,0.003,0.02,0.01,0.02,0.002,0.001,0.002,0.034,0.016,0.013,0.37,557,18,9,25.8,1184,1128,870,807,1197,533,421,29.0
0.151,0.25,1.26,0.013,0.003,0.02,0.01,0.02,0.002,0.001,0.002,0.034,0.016,0.013,0.37,563,16,9,25.8,1191,1134,872,800,1198,532,426,27.5
0.142,0.29,1.24,0.012,0.007,0.02,0.01,0.02,0.002,0.001,0.003,0.022,0.015,0.013,0.37,466,14,9,38.15,1143,1096,843,812,1183,529,465,26.5
0.151,0.3,1.24,0.014,0.006,0.02,0.01,0.02,0.002,0.001,0.002,0.032,0.017,0.013,0.36,530,16,9,46.38,1145,1099,856,831,1185,557,425,29.0
0.151,0.3,1.24,0.014,0.006,0.02,0.01,0.02,0.002,0.001,0.002,0.032,0.017,0.013,0.36,539,16,9,46.38,1149,1102,859,832,1189,562,462,27.0
0.149,0.23,1.24,0.013,0.005,0.02,0.01,0.02,0.002,0.001,0.003,0.023,0.013,0.012,0.36,534,14,7,16.11,1139,1095,906,836,1174,493,412,26.0
0.149,0.23,1.24,0.013,0.005,0.02,0.01,0.02,0.002,0.001,0.003,0.023,0.013,0.012,0.36,543,14,7,15.91,1143,1098,920,841,1174,504,422,27.5
0.143,0.22,1.22,0.012,0.006,0.02,0.01,0.02,0.003,0.001,0.002,0.033,0.014,0.012,0.35,536,14,7,15.91,1142,1098,915,840,1177,509,430,28.0
0.143,0.22,1.22,0.012,0.006,0.02,0.01,0.02,0.003,0.001,0.002,0.033,0.014,0.012,0.35,562,14,7,15.51,1137,1092,913,834,1181,508,395,29.0
0.143,0.22,1.22,0.012,0.006,0.02,0.01,0.02,0.003,0.001,0.002,0.033,0.014,0.012,0.35,568,14,7,15.25,1152,1107,916,844,1184,505,422,27.5
0.143,0.22,1.22,0.012,0.006,0.02,0.01,0.02,0.003,0.001,0.002,0.033,0.014,0.012,0.35,578,14,7,14.95,1154,1107,913,842,1186,508,426,26.5
0.15,0.22,1.22,0.011,0.008,0.02,0.01,0.03,0.004,0.002,0.004,0.025,0.016,0.012,0.36,20,16,9,25.34,1163,1109,853,785,1183,557,465,30.5
0.15,0.22,1.22,0.011,0.008,0.02,0.01,0.03,0.004,0.002,0.004,0.025,0.016,0.012,0.36,611,16,9,25.99,1161,1108,848,791,1189,546,455,26.5
0.15,0.22,1.22,0.011,0.008,0.02,0.01,0.03,0.004,0.002,0.004,0.025,0.016,0.012,0.36,20,16,9,26.69,1160,1105,844,783,1183,553,490,28.5
0.15,0.22,1.22,0.011,0.008,0.02,0.01,0.03,0.004,0.002,0.004,0.025,0.016,0.012,0.36,596,16,9,27.29,1164,1111,859,799,1190,560,454,29.0
0.15,0.22,1.22,0.011,0.008,0.02,0.01,0.03,0.004,0.002,0.004,0.025,0.016,0.012,0.36,590,16,9,28.59,1161,1109,853,798,1190,560,495,28.5
0.15,0.22,1.22,0.011,0.008,0.02,0.01,0.03,0.004,0.002,0.004,0.025,0.016,0.012,0.36,20,16,9,27.99,1160,1107,853,793,1184,558,470,28.0
0.147,0.25,1.27,0.011,0.005,0.02,0.01,0.02,0.002,0.002,0.003,0.031,0.014,0.014,0.37,59,14,7,10.4,1177,1124,878,831,1208,533,419,25.5
0.149,0.23,1.24,0.013,0.005,0.02,0.01,0.02,0.002,0.001,0.003,0.023,0.013,0.012,0.36,525,14,7,16.8,1165,1114,878,818,1171,503,413,28.0
0.149,0.23,1.24,0.013,0.005,0.02,0.01,0.02,0.002,0.001,0.003,0.023,0.013,0.012,0.36,544,14,7,16.61,1128,1085,904,837,1170,496,381,27.0
0.143,0.22,1.22,0.012,0.006,0.02,0.01,0.02,0.003,0.001,0.002,0.033,0.014,0.012,0.35,574,14,7,14.05,1147,1100,908,829,1188,510,432,29.5
0.151,0.25,1.27,0.012,0.011,0.02,0.01,0.02,0.003,0.001,0.002,0.037,0.016,0.012,0.37,619,16,7,15.7,1157,1103,900,805,1198,539,429,27.5
0.151,0.25,1.27,0.012,0.011,0.02,0.01,0.02,0.003,0.001,0.002,0.037,0.016,0.012,0.37,615,14,7,19.7,1162,1107,860,796,1191,557,501,28.0
0.151,0.25,1.27,0.012,0.011,0.02,0.01,0.02,0.003,0.001,0.002,0.037,0.016,0.012,0.37,607,16,7,24.7,1160,1104,844,787,1194,567,453,28.5
0.152,0.29,1.22,0.014,0.005,0.02,0.01,0.03,0.002,0.001,0.004,0.033,0.013,0.013,0.36,605,14,7,14.7,1168,1116,928,820,1199,525,433,28.5
0.152,0.29,1.22,0.014,0.005,0.02,0.01,0.03,0.002,0.001,0.004,0.033,0.013,0.013,0.36,547,16,7,19.79,1130,1084,867,812,1175,522,417,28.0
0.15,0.22,1.22,0.011,0.008,0.02,0.01,0.03,0.004,0.002,0.004,0.025,0.016,0.012,0.36,20,14,7,15.55,1160,1108,916,815,1187,514,424,27.0
0.15,0.22,1.22,0.011,0.008,0.02,0.01,0.03,0.004,0.002,0.004,0.025,0.016,0.012,0.36,65,12,5,11.7,1163,1117,938,857,1204,513,390,27.0
0.14,0.29,1.24,0.01,0.005,0.02,0.01,0.03,0.002,0.001,0.002,0.031,0.018,0.013,0.37,221,12,7,16.5,1154,1106,919,828,1189,556,475,28.0
0.146,0.22,1.22,0.009,0.007,0.02,0.01,0.02,0.002,0.001,0.002,0.025,0.017,0.01,0.36,48,14,7,14.3,1143,1096,929,831,1205,545,434,28.5
0.14,0.28,1.24,0.013,0.004,0.02,0.01,0.02,0.002,0.002,0.002,0.033,0.019,0.013,0.37,44,14,7,13.0,1172,1117,909,792,1213,563,493,28.5
0.14,0.28,1.24,0.013,0.004,0.02,0.01,0.02,0.002,0.002,0.002,0.033,0.019,0.013,0.37,281,12,7,13.8,1169,1116,942,815,1212,558,485,29.5
0.14,0.28,1.24,0.013,0.004,0.02,0.01,0.02,0.002,0.002,0.002,0.033,0.019,0.013,0.37,41,12,7,18.35,1162,1111,878,813,1208,529,485,28.0
0.142,0.29,1.24,0.012,0.007,0.02,0.01,0.02,0.002,0.001,0.003,0.022,0.015,0.013,0.37,481,16,9,34.29,1132,1088,879,828,1192,554,443,28.0
0.149,0.23,1.24,0.013,0.005,0.02,0.01,0.02,0.002,0.001,0.003,0.023,0.013,0.012,0.36,71,16,9,16.5,1164,1105,898,770,1189,500,430,28.0
0.15,0.22,1.22,0.011,0.008,0.02,0.01,0.03,0.004,0.002,0.004,0.025,0.016,0.012,0.36,613,14,7,14.95,1161,1108,906,801,1187,510,397,27.0
0.15,0.22,1.22,0.011,0.008,0.02,0.01,0.03,0.004,0.002,0.004,0.025,0.016,0.012,0.36,609,14,7,15.35,1169,1116,923,810,1189,507,390,28.0
0.15,0.22,1.22,0.011,0.008,0.02,0.01,0.03,0.004,0.002,0.004,0.025,0.016,0.012,0.36,610,16,9,20.2,1164,1105,833,818,1191,523,416,25.5
0.14,0.29,1.24,0.01,0.005,0.02,0.01,0.03,0.002,0.001,0.002,0.031,0.018,0.013,0.37,52,12,7,15.9,1147,1099,897,817,1187,557,482,27.5
0.14,0.28,1.24,0.013,0.004,0.02,0.01,0.02,0.002,0.002,0.002,0.033,0.019,0.013,0.37,290,14,7,15.5,1173,1121,892,818,1217,574,426,28.5
0.146,0.22,1.22,0.009,0.007,0.02,0.01,0.02,0.002,0.001,0.002,0.025,0.017,0.01,0.36,55,14,7,22.1,1165,1114,878,818,1208,532,433,27.0
0.142,0.29,1.24,0.012,0.007,0.02,0.01,0.02,0.002,0.001,0.003,0.022,0.015,0.013,0.37,332,16,9,33.5,1129,1085,882,827,1178,510,403,29.5
0.147,0.25,1.27,0.011,0.005,0.02,0.01,0.02,0.002,0.002,0.003,0.031,0.014,0.014,0.37,48,14,7,17.2,1165,1114,878,818,1199,523,438,27.5
0.151,0.26,1.29,0.014,0.004,0.02,0.01,0.02,0.003,0.001,0.003,0.033,0.017,0.015,0.37,564,12,7,20.9,1158,1099,808,818,1204,557,475,29.0
0.152,0.26,1.24,0.013,0.003,0.02,0.01,0.03,0.002,0.002,0.003,0.03,0.016,0.011,0.37,482,16,9,46.45,1146,1101,867,832,1185,538,407,26.0
0.151,0.23,1.24,0.012,0.005,0.02,0.01,0.02,0.002,0.001,0.002,0.033,0.016,0.013,0.36,45,12,5,10.15,1191,1114,878,818,1197,570,461,25.5
0.151,0.24,1.25,0.01,0.006,0.02,0.01,0.03,0.002,0.001,0.003,0.036,0.019,0.013,0.37,513,16,9,46.45,1167,1119,873,835,1185,537,405,29.5
0.151,0.24,1.25,0.01,0.006,0.02,0.01,0.03,0.002,0.001,0.003,0.036,0.019,0.013,0.37,526,16,9,46.38,1146,1098,852,822,1184,537,430,27.5
0.139,0.26,1.3,0.012,0.006,0.02,0.01,0.03,0.002,0.001,0.003,0.031,0.014,0.013,0.36,527,18,11,35.95,1175,1121,868,813,1210,518,411,27.5
0.14,0.29,1.24,0.01,0.005,0.02,0.01,0.03,0.002,0.001,0.002,0.031,0.018,0.013,0.37,52,14,7,16.18,1174,1126,913,840,1220,552,462,27.5
0.14,0.29,1.24,0.01,0.005,0.02,0.01,0.03,0.002,0.001,0.002,0.031,0.018,0.013,0.37,47,12,7,16.8,1156,1108,918,835,1195,545,478,27.5
0.14,0.29,1.24,0.01,0.005,0.02,0.01,0.03,0.002,0.001,0.002,0.031,0.018,0.013,0.37,45,14,7,12.1,1178,1119,913,780,1209,560,458,29.5
0.146,0.22,1.22,0.009,0.007,0.02,0.01,0.02,0.002,0.001,0.002,0.025,0.017,0.01,0.36,47,16,7,14.6,1180,1131,927,838,1207,517,401,29.5
0.146,0.22,1.22,0.009,0.007,0.02,0.01,0.02,0.002,0.001,0.002,0.025,0.017,0.01,0.36,47,16,7,14.6,1180,1131,927,838,1207,517,401,29.5
0.151,0.26,1.29,0.014,0.004,0.02,0.01,0.02,0.003,0.001,0.003,0.033,0.017,0.015,0.37,562,12,7,20.2,1176,1116,827,780,1207,555,483,28.0
0.146,0.22,1.22,0.009,0.007,0.02,0.01,0.02,0.002,0.001,0.002,0.025,0.017,0.01,0.36,50,14,7,18.9,1151,1105,896,836,1197,520,438,26.5
0.147,0.26,1.23,0.013,0.006,0.02,0.01,0.02,0.002,0.001,0.002,0.038,0.012,0.015,0.36,44,12,7,19.5,1165,1114,874,818,1197,524,432,28.5
0.146,0.22,1.22,0.009,0.007,0.02,0.01,0.02,0.002,0.001,0.002,0.025,0.017,0.01,0.36,42,12,7,15.6,1164,1116,915,839,1205,515,468,27.0
0.15,0.25,1.22,0.012,0.007,0.02,0.01,0.03,0.002,0.001,0.004,0.03,0.017,0.011,0.36,566,16,9,30.3,1178,1129,890,839,1200,499,391,28.5
0.15,0.25,1.22,0.012,0.007,0.02,0.01,0.03,0.002,0.001,0.004,0.03,0.017,0.011,0.36,562,16,9,29.8,1180,1128,869,826,1197,507,397,29.0
0.15,0.25,1.22,0.012,0.007,0.02,0.01,0.03,0.002,0.001,0.004,0.03,0.017,0.011,0.36,547,16,9,29.69,1153,1104,846,810,1196,521,429,28.5
0.151,0.23,1.23,0.011,0.005,0.02,0.01,0.02,0.002,0.001,0.003,0.032,0.017,0.012,0.36,557,18,9,25.25,1175,1123,896,822,1204,536,458,28.5
0.151,0.23,1.23,0.011,0.005,0.02,0.01,0.02,0.002,0.001,0.003,0.032,0.017,0.012,0.36,537,14,7,30.05,1165,1114,878,818,1201,509,415,29.5
0.151,0.23,1.23,0.011,0.005,0.02,0.01,0.02,0.002,0.001,0.003,0.032,0.017,0.012,0.36,559,16,9,25.25,1171,1120,895,822,1204,536,477,27.5
0.148,0.26,1.24,0.011,0.004,0.02,0.01,0.04,0.002,0.001,0.003,0.03,0.018,0.013,0.37,567,16,9,25.25,1180,1128,896,828,1195,551,466,29.0
0.152,0.26,1.24,0.013,0.003,0.02,0.01,0.03,0.002,0.002,0.003,0.03,0.016,0.011,0.37,496,16,9,46.45,1140,1094,851,819,1187,532,409,25.5
0.147,0.25,1.27,0.011,0.005,0.02,0.01,0.02,0.002,0.002,0.003,0.031,0.014,0.014,0.37,268,14,7,10.4,1194,1138,878,823,1219,558,439,30.5
0.14,0.28,1.24,0.013,0.004,0.02,0.01,0.02,0.002,0.002,0.002,0.033,0.019,0.013,0.37,44,12,7,14.4,1170,1114,888,790,1218,529,426,30.0
0.14,0.28,1.24,0.013,0.004,0.02,0.01,0.02,0.002,0.002,0.002,0.033,0.019,0.013,0.37,43,12,7,14.9,1170,1126,902,826,1223,578,493,29.5
0.139,0.31,1.24,0.017,0.003,0.02,0.01,0.02,0.002,0.002,0.003,0.032,0.017,0.012,0.37,559,14,7,26.05,1166,1114,878,825,1200,544,436,27.0
0.139,0.31,1.24,0.017,0.003,0.02,0.01,0.02,0.002,0.002,0.003,0.032,0.017,0.012,0.37,549,14,7,26.25,1187,1133,876,824,1201,548,429,27.0
0.148,0.26,1.24,0.011,0.004,0.02,0.01,0.04,0.002,0.001,0.003,0.03,0.018,0.013,0.37,566,18,9,25.25,1172,1119,888,817,1199,540,457,26.0
0.143,0.24,1.23,0.012,0.006,0.02,0.01,0.02,0.002,0.001,0.003,0.032,0.017,0.014,0.35,574,14,7,20.2,1165,1114,876,821,1175,512,431,28.0
0.143,0.26,1.28,0.009,0.005,0.02,0.01,0.03,0.003,0.001,0.004,0.037,0.011,0.015,0.36,222,14,7,12.8,1155,1103,942,805,1217,524,417,27.5
0.143,0.24,1.23,0.012,0.006,0.02,0.01,0.02,0.002,0.001,0.003,0.032,0.017,0.014,0.35,584,14,7,22.1,1155,1103,869,815,1180,545,459,29.0
0.143,0.24,1.23,0.012,0.006,0.02,0.01,0.02,0.002,0.001,0.003,0.032,0.017,0.014,0.35,579,14,7,21.0,1159,1108,877,817,1178,527,448,29.0
0.143,0.24,1.23,0.012,0.006,0.02,0.01,0.02,0.002,0.001,0.003,0.032,0.017,0.014,0.35,586,14,7,23.4,1156,1107,891,832,1179,531,438,28.5
0.146,0.25,1.24,0.011,0.007,0.02,0.01,0.02,0.002,0.001,0.003,0.041,0.016,0.012,0.36,575,14,7,23.4,1159,1109,888,832,1179,542,442,28.5
0.146,0.25,1.24,0.011,0.007,0.02,0.01,0.02,0.002,0.001,0.003,0.041,0.016,0.012,0.36,581,14,7,23.6,1162,1113,889,833,1181,539,448,29.5
0.146,0.25,1.24,0.011,0.007,0.02,0.01,0.02,0.002,0.001,0.003,0.041,0.016,0.012,0.36,570,14,7,24.0,1155,1106,889,831,1180,513,422,29.0
0.151,0.26,1.29,0.014,0.004,0.02,0.01,0.02,0.003,0.001,0.003,0.033,0.017,0.015,0.37,551,12,7,19.6,1166,1114,882,819,1201,544,439,28.0
0.15,0.25,1.22,0.012,0.007,0.02,0.01,0.03,0.002,0.001,0.004,0.03,0.017,0.011,0.36,571,16,9,27.7,1147,1101,865,820,1198,523,451,25.5
0.142,0.24,1.24,0.011,0.005,0.02,0.01,0.02,0.002,0.001,0.003,0.029,0.016,0.012,0.36,558,14,7,24.6,1126,1082,889,834,1181,504,395,28.0
0.142,0.24,1.24,0.011,0.005,0.02,0.01,0.02,0.002,0.001,0.003,0.029,0.016,0.012,0.36,579,14,7,25.35,1159,1110,880,830,1180,508,411,29.0
0.148,0.22,1.21,0.01,0.007,0.02,0.01,0.02,0.002,0.001,0.004,0.032,0.014,0.012,0.36,574,14,7,25.45,1151,1102,881,827,1180,509,437,28.5
0.148,0.22,1.21,0.01,0.007,0.02,0.01,0.02,0.002,0.001,0.004,0.032,0.014,0.012,0.36,563,14,7,27.75,1141,1092,898,834,1178,508,424,28.0
0.146,0.22,1.22,0.009,0.007,0.02,0.01,0.02,0.002,0.001,0.002,0.025,0.017,0.01,0.36,51,14,9,22.11,1146,1098,884,814,1188,550,483,29.0
0.146,0.22,1.22,0.009,0.007,0.02,0.01,0.02,0.002,0.001,0.002,0.025,0.017,0.01,0.36,51,14,9,21.51,1144,1095,876,807,1174,558,478,27.5
0.146,0.22,1.22,0.009,0.007,0.02,0.01,0.02,0.002,0.001,0.002,0.025,0.017,0.01,0.36,62,14,9,22.71,1168,1115,873,806,1188,556,485,29.0
0.14,0.28,1.24,0.013,0.004,0.02,0.01,0.02,0.002,0.002,0.002,0.033,0.019,0.013,0.37,41,12,7,14.45,1196,1144,929,842,1221,564,452,29.0
0.146,0.22,1.22,0.009,0.007,0.02,0.01,0.02,0.002,0.001,0.002,0.025,0.017,0.01,0.36,48,14,7,17.9,1162,1115,926,847,1198,523,464,26.0
0.14,0.28,1.24,0.013,0.004,0.02,0.01,0.02,0.002,0.002,0.002,0.033,0.019,0.013,0.37,42,12,7,12.6,1198,1147,945,845,1226,529,426,27.0
0.146,0.22,1.22,0.009,0.007,0.02,0.01,0.02,0.002,0.001,0.002,0.025,0.017,0.01,0.36,43,14,7,17.8,1155,1110,922,851,1203,510,428,26.0
0.152,0.27,1.26,0.013,0.002,0.02,0.01,0.02,0.004,0.002,0.002,0.035,0.018,0.012,0.37,45,12,7,18.35,1166,1112,855,799,1208,539,423,27.5
0.151,0.25,1.27,0.012,0.011,0.02,0.01,0.02,0.003,0.001,0.002,0.037,0.016,0.012,0.37,618,14,7,29.7,1176,1123,862,817,1192,566,476,27.5
0.15,0.25,1.22,0.012,0.007,0.02,0.01,0.03,0.002,0.001,0.004,0.03,0.017,0.011,0.36,563,16,9,28.7,1172,1120,861,815,1194,533,434,25.0
0.15,0.25,1.22,0.012,0.007,0.02,0.01,0.03,0.002,0.001,0.004,0.03,0.017,0.011,0.36,564,16,9,30.3,1178,1130,894,844,1201,502,391,26.5
0.148,0.26,1.24,0.011,0.004,0.02,0.01,0.04,0.002,0.001,0.003,0.03,0.018,0.013,0.37,553,16,9,25.25,1172,1120,895,821,1201,549,465,26.5
0.153,0.23,1.25,0.015,0.006,0.02,0.01,0.02,0.002,0.001,0.002,0.038,0.014,0.013,0.37,563,16,7,15.01,1157,1110,931,844,1193,509,392,27.5
0.146,0.22,1.22,0.009,0.007,0.02,0.01,0.02,0.002,0.001,0.002,0.025,0.017,0.01,0.36,50,14,7,20.8,1164,1117,890,834,1196,550,449,25.5
0.144,0.24,1.24,0.013,0.005,0.02,0.01,0.01,0.002,0.002,0.003,0.026,0.014,0.013,0.38,584,16,7,15.28,1157,1110,917,835,1183,520,435,29.5
0.152,0.29,1.22,0.014,0.005,0.02,0.01,0.03,0.002,0.001,0.004,0.033,0.013,0.013,0.36,591,16,7,14.1,1172,1122,917,829,1201,545,440,27.5
0.154,0.26,1.24,0.011,0.005,0.02,0.01,0.02,0.003,0.001,0.002,0.024,0.015,0.012,0.37,553,18,9,27.45,1169,1117,869,815,1193,533,462,27.5
0.153,0.23,1.25,0.015,0.006,0.02,0.01,0.02,0.002,0.001,0.002,0.038,0.014,0.013,0.37,542,16,7,15.01,1165,1114,920,827,1195,513,394,27.0
0.153,0.23,1.25,0.015,0.006,0.02,0.01,0.02,0.002,0.001,0.002,0.038,0.014,0.013,0.37,565,16,7,17.91,1164,1120,921,858,1192,503,379,27.5
0.143,0.24,1.23,0.012,0.006,0.02,0.01,0.02,0.002,0.001,0.003,0.032,0.017,0.014,0.35,588,14,7,21.8,1165,1080,887,828,1178,523,435,28.5
0.146,0.25,1.24,0.011,0.007,0.02,0.01,0.02,0.002,0.001,0.003,0.041,0.016,0.012,0.36,569,14,7,24.6,1157,1108,887,832,1181,519,425,27.0
0.142,0.24,1.24,0.011,0.005,0.02,0.01,0.02,0.002,0.001,0.003,0.029,0.016,0.012,0.36,576,14,7,24.7,1153,1104,889,833,1183,508,414,28.0
0.142,0.24,1.24,0.011,0.005,0.02,0.01,0.02,0.002,0.001,0.003,0.029,0.016,0.012,0.36,546,14,7,25.35,1153,1105,880,828,1181,532,439,29.5
0.148,0.22,1.21,0.01,0.007,0.02,0.01,0.02,0.002,0.001,0.004,0.032,0.014,0.012,0.36,566,14,7,27.25,1140,1092,880,831,1177,524,423,27.5
0.148,0.22,1.21,0.01,0.007,0.02,0.01,0.02,0.002,0.001,0.004,0.032,0.014,0.012,0.36,540,14,7,27.9,1147,1095,892,832,1177,516,428,27.5
0.146,0.22,1.22,0.009,0.007,0.02,0.01,0.02,0.002,0.001,0.002,0.025,0.017,0.01,0.36,62,14,7,14.28,1149,1098,912,807,1180,539,434,28.5
0.151,0.24,1.23,0.011,0.003,0.02,0.01,0.02,0.002,0.001,0.002,0.035,0.015,0.011,0.36,542,18,9,26.05,1200,1145,880,820,1208,527,438,27.5
0.151,0.24,1.23,0.011,0.003,0.02,0.01,0.02,0.002,0.001,0.002,0.035,0.015,0.011,0.36,554,18,9,26.65,1186,1133,878,818,1205,512,428,28.0
0.146,0.22,1.22,0.009,0.007,0.02,0.01,0.02,0.002,0.001,0.002,0.025,0.017,0.01,0.36,60,14,7,20.1,1159,1109,875,820,1196,511,416,27.5
0.146,0.22,1.22,0.009,0.007,0.02,0.01,0.02,0.002,0.001,0.002,0.025,0.017,0.01,0.36,44,14,7,15.1,1153,1108,932,843,1204,506,419,27.5
0.143,0.26,1.28,0.009,0.005,0.02,0.01,0.03,0.003,0.001,0.004,0.037,0.011,0.015,0.36,222,14,7,12.8,1155,1103,942,805,1217,502,376,28.5
0.14,0.28,1.24,0.013,0.004,0.02,0.01,0.02,0.002,0.002,0.002,0.033,0.019,0.013,0.37,41,14,5,21.6,1167,1119,866,841,1204,503,418,27.5
0.147,0.27,1.23,0.012,0.004,0.02,0.01,0.04,0.002,0.001,0.003,0.027,0.014,0.013,0.36,235,14,7,16.15,1164,1111,912,815,1190,515,444,26.5
0.147,0.26,1.23,0.013,0.006,0.02,0.01,0.02,0.002,0.001,0.002,0.038,0.012,0.015,0.36,555,14,7,11.76,1162,1108,888,789,1200,514,417,28.0
0.151,0.28,1.23,0.008,0.002,0.02,0.01,0.02,0.003,0.002,0.003,0.03,0.014,0.01,0.37,48,14,7,7.79,1165,1114,878,836,1197,546,424,27.0
0.15,0.25,1.24,0.011,0.008,0.02,0.01,0.03,0.004,0.002,0.004,0.034,0.013,0.013,0.37,98,18,11,20.505000000000003,1181,1129,876,840,1217,562,434,26.5
0.149,0.28,1.24,0.012,0.003,0.02,0.01,0.03,0.003,0.002,0.004,0.034,0.017,0.013,0.37,119,18,11,20.505000000000003,1140,1092,835,803,1206,557,417,29.0
0.15,0.25,1.24,0.011,0.008,0.02,0.01,0.03,0.004,0.002,0.004,0.034,0.013,0.013,0.37,78,18,11,20.505000000000003,1162,1114,883,851,1197,556,420,28.0
0.149,0.28,1.24,0.012,0.003,0.02,0.01,0.03,0.003,0.002,0.004,0.034,0.017,0.013,0.37,116,18,11,20.505000000000003,1167,1113,833,800,1204,529,441,28.5
0.15,0.25,1.24,0.011,0.008,0.02,0.01,0.03,0.004,0.002,0.004,0.034,0.013,0.013,0.37,77,18,11,20.505000000000003,1173,1120,851,817,1204,562,422,29.0
0.148,0.26,1.24,0.012,0.003,0.02,0.01,0.03,0.003,0.002,0.003,0.029,0.017,0.013,0.37,79,18,11,20.505000000000003,1175,1126,883,848,1205,550,405,28.0
0.148,0.26,1.24,0.012,0.003,0.02,0.01,0.03,0.003,0.002,0.003,0.029,0.017,0.013,0.37,89,18,11,20.505000000000003,1177,1125,865,835,1212,529,448,28.0
0.15,0.25,1.24,0.013,0.009,0.02,0.01,0.03,0.002,0.002,0.003,0.045,0.016,0.013,0.37,55,18,11,20.505000000000003,1159,1109,855,824,1196,573,423,26.5
0.149,0.28,1.24,0.012,0.003,0.02,0.01,0.03,0.003,0.002,0.004,0.034,0.017,0.013,0.37,98,18,11,20.505000000000003,1162,1110,851,824,1192,568,415,27.5
0.152,0.24,1.24,0.013,0.006,0.02,0.01,0.02,0.004,0.002,0.003,0.027,0.017,0.013,0.37,61,18,11,20.505000000000003,1157,1107,855,824,1194,565,411,26.0
0.149,0.24,1.24,0.017,0.004,0.02,0.01,0.03,0.002,0.003,0.003,0.03,0.018,0.013,0.37,83,18,11,20.505000000000003,1183,1128,850,816,1220,569,428,26.5
0.147,0.26,1.23,0.013,0.006,0.02,0.01,0.02,0.002,0.001,0.002,0.038,0.012,0.015,0.36,564,14,7,17.7,1163,1114,888,827,1196,507,398,27.5
0.147,0.27,1.23,0.012,0.004,0.02,0.01,0.04,0.002,0.001,0.003,0.027,0.014,0.013,0.36,541,14,7,32.95,1165,1114,878,818,1180,520,389,25.5
0.151,0.28,1.23,0.008,0.002,0.02,0.01,0.02,0.003,0.002,0.003,0.03,0.014,0.01,0.37,41,14,5,7.9,1165,1114,878,818,1197,537,430,27.0
0.151,0.25,1.24,0.013,0.007,0.02,0.01,0.02,0.003,0.002,0.003,0.033,0.017,0.013,0.37,559,16,11,20.505000000000003,1172,1121,871,830,1199,542,400,27.5
0.157,0.23,1.25,0.014,0.006,0.02,0.01,0.03,0.002,0.001,0.003,0.025,0.018,0.012,0.37,543,14,7,13.6,1145,1089,903,783,1197,536,444,27.5
0.157,0.23,1.25,0.014,0.006,0.02,0.01,0.03,0.002,0.001,0.003,0.025,0.018,0.012,0.37,525,14,7,13.55,1156,1101,879,792,1198,546,440,27.5
0.151,0.26,1.24,0.012,0.005,0.02,0.01,0.02,0.003,0.002,0.002,0.029,0.019,0.014,0.36,536,16,9,35.25,1176,1124,864,819,1201,559,451,28.5
0.151,0.26,1.24,0.012,0.005,0.02,0.01,0.02,0.003,0.002,0.002,0.029,0.019,0.014,0.36,564,16,9,35.25,1185,1133,873,827,1214,529,471,27.0
0.157,0.23,1.25,0.014,0.006,0.02,0.01,0.03,0.002,0.001,0.003,0.025,0.018,0.012,0.37,214,18,11,13.75,1168,1098,831,818,1201,549,481,28.5
0.156,0.23,1.24,0.012,0.007,0.02,0.01,0.02,0.004,0.002,0.002,0.027,0.014,0.013,0.37,48,18,11,20.505000000000003,1187,1131,834,802,1198,502,364,27.0
0.149,0.25,1.24,0.017,0.007,0.02,0.01,0.02,0.002,0.003,0.002,0.024,0.016,0.013,0.37,55,16,9,20.505000000000003,1162,1116,875,854,1216,533,401,27.5
0.149,0.25,1.24,0.017,0.007,0.02,0.01,0.02,0.002,0.003,0.002,0.024,0.016,0.013,0.37,56,16,9,20.505000000000003,1158,1112,875,848,1217,529,398,29.5
0.152,0.24,1.24,0.013,0.006,0.02,0.01,0.02,0.004,0.002,0.003,0.027,0.017,0.013,0.37,117,18,11,20.505000000000003,1162,1110,855,822,1193,573,451,27.0
0.151,0.26,1.29,0.014,0.004,0.02,0.01,0.02,0.003,0.001,0.003,0.033,0.017,0.015,0.37,562,14,7,14.2,1166,1114,881,805,1196,535,452,28.0
0.143,0.26,1.28,0.009,0.005,0.02,0.01,0.03,0.003,0.001,0.004,0.037,0.011,0.015,0.36,550,12,7,24.5,1153,1106,883,837,1186,515,382,27.5
0.157,0.23,1.25,0.014,0.006,0.02,0.01,0.03,0.002,0.001,0.003,0.025,0.018,0.012,0.37,542,14,7,11.65,1155,1100,938,787,1203,530,451,28.5
0.147,0.27,1.23,0.012,0.004,0.02,0.01,0.04,0.002,0.001,0.003,0.027,0.014,0.013,0.36,556,14,7,17.1,1135,1092,914,843,1184,525,428,29.0
0.151,0.25,1.24,0.013,0.007,0.02,0.01,0.02,0.003,0.002,0.003,0.033,0.017,0.013,0.37,564,18,11,20.505000000000003,1182,1130,874,831,1197,555,414,27.0
0.147,0.27,1.23,0.012,0.004,0.02,0.01,0.04,0.002,0.001,0.003,0.027,0.014,0.013,0.36,546,14,7,12.9,1140,1096,950,828,1179,544,420,27.0
0.147,0.27,1.23,0.012,0.004,0.02,0.01,0.04,0.002,0.001,0.003,0.027,0.014,0.013,0.36,557,14,7,12.8,1136,1086,940,801,1185,542,423,28.5
0.154,0.25,1.24,0.013,0.003,0.02,0.01,0.04,0.002,0.002,0.003,0.029,0.015,0.013,0.37,40,18,11,20.505000000000003,1153,1098,816,786,1189,510,379,27.0
0.15,0.29,1.24,0.012,0.004,0.02,0.01,0.03,0.002,0.002,0.004,0.039,0.018,0.013,0.37,146,18,11,20.505000000000003,1167,1114,845,821,1203,529,438,26.0
0.152,0.24,1.24,0.013,0.006,0.02,0.01,0.02,0.004,0.002,0.003,0.027,0.017,0.013,0.37,121,18,11,20.505000000000003,1175,1121,832,806,1199,578,440,27.5
0.151,0.26,1.29,0.014,0.004,0.02,0.01,0.02,0.003,0.001,0.003,0.033,0.017,0.015,0.37,559,14,7,16.0,1172,1107,898,820,1198,486,402,25.0
0.151,0.29,1.23,0.012,0.003,0.02,0.01,0.02,0.001,0.002,0.002,0.03,0.015,0.011,0.38,56,12,7,14.8,1181,1128,914,823,1222,549,442,26.0
0.151,0.3,1.24,0.014,0.004,0.02,0.01,0.02,0.002,0.002,0.002,0.034,0.019,0.011,0.37,40,12,7,22.41,1173,1120,862,814,1197,529,498,27.5
0.159,0.27,1.25,0.016,0.005,0.02,0.01,0.03,0.003,0.003,0.003,0.033,0.015,0.012,0.38,145,14,7,17.55,1177,1127,903,839,1204,505,378,28.5
0.151,0.28,1.23,0.01,0.003,0.02,0.01,0.02,0.002,0.001,0.004,0.035,0.017,0.011,0.37,562,12,7,16.55,1170,1116,894,813,1203,543,474,29.2
0.144,0.24,1.24,0.014,0.006,0.02,0.01,0.03,0.002,0.002,0.003,0.035,0.013,0.013,0.37,58,16,9,20.505000000000003,1169,1123,890,860,1204,571,423,27.0
0.158,0.23,1.24,0.011,0.004,0.02,0.01,0.02,0.002,0.001,0.003,0.037,0.017,0.013,0.37,78,14,9,20.505000000000003,1173,1123,868,842,1207,554,455,26.5
