Repository: edg7928/biye

File: shujv_Q355D_RM_REH_EL_boxs.csv (part 9 of 16)
C,Si,Mn,P,S,Cr,Ni,Cu,Mo,V,Sn,Al,Ti,Nb,CEQ,板坯装炉前温度,轧制道次数,精轧道次数,轧制厚度,粗轧开轧温度_测量平均,粗轧终止温度_测量平均,精轧开轧温度_测量平均,精轧终止温度_测量平均,抽出平均温度,TENSION_RM,YIELD_REH,EL
0.143,0.27,1.29,0.013,0.012,0.02,0.01,0.02,0.001,0.001,0.003,0.035,0.018,0.012,0.36,548,12,7,13.7,1166,1111,887,795,1207,533,462,30.0
0.153,0.24,1.24,0.014,0.006,0.02,0.01,0.02,0.002,0.002,0.002,0.03,0.016,0.013,0.37,47,16,9,20.505000000000003,1162,1112,838,818,1200,532,416,29.5
0.153,0.24,1.24,0.014,0.006,0.02,0.01,0.02,0.002,0.002,0.002,0.03,0.016,0.013,0.37,42,18,11,20.505000000000003,1195,1135,826,794,1201,540,418,29.5
0.148,0.26,1.24,0.012,0.003,0.02,0.01,0.03,0.003,0.002,0.003,0.029,0.017,0.013,0.37,55,16,9,20.505000000000003,1180,1132,876,853,1212,546,417,29.5
0.143,0.26,1.28,0.009,0.005,0.02,0.01,0.03,0.003,0.001,0.004,0.037,0.011,0.015,0.36,209,14,5,14.65,1162,1118,935,818,1209,509,373,27.0
0.148,0.28,1.24,0.013,0.004,0.02,0.01,0.02,0.002,0.002,0.002,0.044,0.017,0.013,0.37,52,18,11,20.505000000000003,1186,1137,880,840,1198,527,358,27.0
0.151,0.28,1.23,0.008,0.002,0.02,0.01,0.02,0.003,0.002,0.003,0.03,0.014,0.01,0.37,38,14,7,13.85,1162,1105,879,776,1205,537,470,28.0
0.156,0.22,1.24,0.015,0.004,0.02,0.01,0.04,0.002,0.002,0.002,0.031,0.016,0.011,0.37,554,12,7,13.51,1191,1127,909,787,1215,540,418,28.5
0.144,0.24,1.24,0.014,0.006,0.02,0.01,0.03,0.002,0.002,0.003,0.035,0.013,0.013,0.37,87,16,11,20.505000000000003,1165,1115,865,833,1209,539,451,26.0
0.157,0.23,1.25,0.014,0.006,0.02,0.01,0.03,0.002,0.001,0.003,0.025,0.018,0.012,0.37,66,14,7,25.6,1151,1104,880,822,1198,529,426,25.5
0.157,0.23,1.25,0.014,0.006,0.02,0.01,0.03,0.002,0.001,0.003,0.025,0.018,0.012,0.37,214,16,9,15.65,1176,1115,844,818,1204,524,454,26.5
0.143,0.26,1.28,0.009,0.005,0.02,0.01,0.03,0.003,0.001,0.004,0.037,0.011,0.015,0.36,555,12,7,22.3,1139,1094,874,829,1195,519,403,29.5
0.143,0.26,1.28,0.009,0.005,0.02,0.01,0.03,0.003,0.001,0.004,0.037,0.011,0.015,0.36,555,12,7,24.2,1147,1103,881,842,1188,519,399,28.5
0.143,0.26,1.28,0.009,0.005,0.02,0.01,0.03,0.003,0.001,0.004,0.037,0.011,0.015,0.36,551,12,7,30.25,1150,1105,872,838,1185,510,400,26.5
0.146,0.22,1.22,0.009,0.007,0.02,0.01,0.02,0.002,0.001,0.002,0.025,0.017,0.01,0.36,52,14,7,16.8,1152,1106,915,835,1176,521,413,28.0
0.151,0.28,1.23,0.008,0.002,0.02,0.01,0.02,0.003,0.002,0.003,0.03,0.014,0.01,0.37,38,14,5,11.65,1162,1113,926,845,1205,511,417,28.0
0.154,0.23,1.25,0.014,0.005,0.02,0.01,0.02,0.002,0.002,0.002,0.029,0.016,0.012,0.37,39,14,7,17.2,1151,1100,901,814,1187,527,433,27.5
0.143,0.28,1.24,0.013,0.005,0.02,0.01,0.03,0.002,0.002,0.003,0.032,0.013,0.016,0.38,545,12,7,34.46,1185,1135,862,840,1212,556,429,26.5
0.159,0.29,1.24,0.011,0.005,0.02,0.01,0.03,0.003,0.003,0.003,0.04,0.019,0.013,0.37,46,12,7,15.7,1193,1137,893,814,1225,493,357,27.0
0.152,0.27,1.26,0.013,0.002,0.02,0.01,0.02,0.004,0.002,0.002,0.035,0.018,0.012,0.37,49,12,5,13.35,1153,1092,911,840,1214,549,420,30.5
0.157,0.23,1.25,0.014,0.006,0.02,0.01,0.03,0.002,0.001,0.003,0.025,0.018,0.012,0.37,55,12,7,15.5,1172,1113,839,774,1206,520,433,26.5
0.147,0.27,1.23,0.012,0.004,0.02,0.01,0.04,0.002,0.001,0.003,0.027,0.014,0.013,0.36,544,14,7,30.45,1165,1114,868,829,1183,535,449,29.5
0.147,0.23,1.25,0.013,0.011,0.02,0.01,0.02,0.002,0.002,0.002,0.031,0.017,0.012,0.36,49,14,7,13.6,1200,1146,933,830,1197,502,429,28.0
0.147,0.23,1.25,0.013,0.011,0.02,0.01,0.02,0.002,0.002,0.002,0.031,0.017,0.012,0.36,131,16,7,13.75,1188,1139,878,858,1197,501,414,28.5
0.143,0.27,1.29,0.013,0.012,0.02,0.01,0.02,0.001,0.001,0.003,0.035,0.018,0.012,0.36,509,12,7,24.65,1159,1106,864,806,1197,522,425,27.0
0.143,0.27,1.29,0.013,0.012,0.02,0.01,0.02,0.001,0.001,0.003,0.035,0.018,0.012,0.36,462,12,7,19.65,1158,1106,858,804,1198,513,421,26.0
0.143,0.27,1.29,0.013,0.012,0.02,0.01,0.02,0.001,0.001,0.003,0.035,0.018,0.012,0.36,545,14,7,13.55,1154,1099,914,793,1205,518,413,26.0
0.143,0.27,1.29,0.013,0.012,0.02,0.01,0.02,0.001,0.001,0.003,0.035,0.018,0.012,0.36,546,12,7,15.6,1174,1119,896,808,1207,524,417,27.5
0.148,0.28,1.24,0.013,0.004,0.02,0.01,0.02,0.002,0.002,0.002,0.044,0.017,0.013,0.37,53,18,11,20.505000000000003,1180,1128,880,847,1212,548,422,27.5
0.143,0.26,1.28,0.009,0.005,0.02,0.01,0.03,0.003,0.001,0.004,0.037,0.011,0.015,0.36,548,14,7,34.35,1165,1114,878,818,1185,538,433,28.0
0.151,0.26,1.24,0.012,0.005,0.02,0.01,0.02,0.003,0.002,0.002,0.029,0.019,0.014,0.36,520,16,9,20.505000000000003,1172,1123,867,841,1198,499,387,29.5
0.15,0.25,1.24,0.011,0.003,0.02,0.01,0.04,0.002,0.001,0.004,0.029,0.017,0.016,0.38,462,14,5,14.15,1170,1122,909,854,1193,561,475,27.5
0.142,0.28,1.24,0.015,0.009,0.02,0.01,0.02,0.002,0.002,0.002,0.033,0.015,0.013,0.37,91,18,11,20.505000000000003,1176,1125,871,830,1182,533,400,27.5
0.153,0.24,1.24,0.014,0.006,0.02,0.01,0.02,0.002,0.002,0.002,0.03,0.016,0.013,0.37,548,18,11,20.505000000000003,1193,1134,826,794,1200,534,429,30.5
0.143,0.26,1.28,0.009,0.005,0.02,0.01,0.03,0.003,0.001,0.004,0.037,0.011,0.015,0.36,547,12,7,29.55,1157,1111,871,839,1183,537,431,27.5
0.151,0.26,1.29,0.014,0.004,0.02,0.01,0.02,0.003,0.001,0.003,0.033,0.017,0.015,0.37,557,12,7,21.6,1177,1123,845,810,1205,544,416,28.5
0.15,0.25,1.24,0.011,0.003,0.02,0.01,0.04,0.002,0.001,0.004,0.029,0.017,0.016,0.38,20,14,5,14.15,1167,1119,900,849,1193,531,429,27.5
0.154,0.24,1.24,0.012,0.006,0.02,0.01,0.03,0.002,0.002,0.003,0.035,0.017,0.013,0.37,110,18,11,20.505000000000003,1161,1113,876,844,1193,529,417,27.5
0.156,0.23,1.24,0.012,0.007,0.02,0.01,0.02,0.004,0.002,0.002,0.027,0.014,0.013,0.37,136,18,11,20.505000000000003,1156,1109,879,838,1188,537,364,25.5
0.149,0.25,1.24,0.017,0.007,0.02,0.01,0.02,0.002,0.003,0.002,0.024,0.016,0.013,0.37,122,18,11,20.505000000000003,1151,1101,863,822,1181,535,378,25.0
0.156,0.23,1.24,0.012,0.007,0.02,0.01,0.02,0.004,0.002,0.002,0.027,0.014,0.013,0.37,124,18,11,20.505000000000003,1152,1106,878,845,1183,550,429,27.5
0.142,0.28,1.24,0.015,0.009,0.02,0.01,0.02,0.002,0.002,0.002,0.033,0.015,0.013,0.37,124,18,11,20.505000000000003,1177,1128,879,846,1185,553,431,28.5
0.151,0.26,1.29,0.014,0.004,0.02,0.01,0.02,0.003,0.001,0.003,0.033,0.017,0.015,0.37,562,12,7,21.6,1157,1108,864,822,1200,542,432,29.5
0.143,0.26,1.28,0.009,0.005,0.02,0.01,0.03,0.003,0.001,0.004,0.037,0.011,0.015,0.36,551,12,7,23.1,1159,1113,888,846,1193,516,420,28.5
0.143,0.26,1.28,0.009,0.005,0.02,0.01,0.03,0.003,0.001,0.004,0.037,0.011,0.015,0.36,558,12,7,23.4,1137,1092,870,825,1191,530,406,27.5
0.15,0.29,1.24,0.012,0.004,0.02,0.01,0.03,0.002,0.002,0.004,0.039,0.018,0.013,0.37,479,18,11,20.505000000000003,1190,1136,853,828,1217,550,420,27.0
0.151,0.24,1.24,0.011,0.005,0.02,0.01,0.03,0.002,0.001,0.003,0.031,0.014,0.013,0.37,553,16,9,19.75,1161,1106,870,781,1201,569,439,30.5
0.151,0.24,1.24,0.011,0.005,0.02,0.01,0.03,0.002,0.001,0.003,0.031,0.014,0.013,0.37,20,16,9,24.75,1151,1098,867,794,1191,563,454,25.5
0.145,0.25,1.24,0.014,0.005,0.02,0.01,0.04,0.002,0.002,0.004,0.036,0.013,0.013,0.37,51,16,9,20.505000000000003,1162,1113,860,839,1193,540,416,27.0
0.154,0.25,1.24,0.013,0.003,0.02,0.01,0.04,0.002,0.002,0.003,0.029,0.015,0.013,0.37,128,16,9,20.505000000000003,1167,1118,859,838,1197,559,403,28.0
0.154,0.25,1.24,0.013,0.003,0.02,0.01,0.04,0.002,0.002,0.003,0.029,0.015,0.013,0.37,128,16,9,20.505000000000003,1155,1104,841,811,1194,566,432,26.5
0.147,0.23,1.25,0.013,0.011,0.02,0.01,0.02,0.002,0.002,0.002,0.031,0.017,0.012,0.36,132,16,7,15.75,1201,1114,878,818,1197,500,396,28.5
0.154,0.24,1.24,0.012,0.006,0.02,0.01,0.03,0.002,0.002,0.003,0.035,0.017,0.013,0.37,104,18,11,20.505000000000003,1174,1127,896,860,1187,545,407,30.5
0.154,0.24,1.24,0.012,0.006,0.02,0.01,0.03,0.002,0.002,0.003,0.035,0.017,0.013,0.37,100,18,11,20.505000000000003,1159,1108,854,817,1200,553,395,28.5
0.149,0.24,1.24,0.017,0.004,0.02,0.01,0.03,0.002,0.003,0.003,0.03,0.018,0.013,0.37,94,18,11,20.505000000000003,1158,1108,863,833,1195,542,399,29.0
0.151,0.28,1.23,0.01,0.003,0.02,0.01,0.02,0.002,0.001,0.004,0.035,0.017,0.011,0.37,534,12,7,12.5,1175,1116,904,771,1208,530,401,28.5
0.159,0.29,1.24,0.011,0.005,0.02,0.01,0.03,0.003,0.003,0.003,0.04,0.019,0.013,0.37,548,12,7,15.7,1203,1144,900,811,1227,516,388,28.0
0.151,0.28,1.24,0.017,0.005,0.02,0.01,0.03,0.002,0.002,0.003,0.044,0.015,0.013,0.35,20,12,7,19.55,1176,1125,871,824,1207,521,447,28.5
0.147,0.23,1.25,0.013,0.011,0.02,0.01,0.02,0.002,0.002,0.002,0.031,0.017,0.012,0.36,51,14,7,15.6,1195,1135,925,806,1197,500,386,27.5
0.15,0.25,1.24,0.013,0.009,0.02,0.01,0.03,0.002,0.002,0.003,0.045,0.016,0.013,0.37,53,18,11,20.505000000000003,1168,1117,856,824,1199,554,405,29.0
0.145,0.25,1.24,0.014,0.005,0.02,0.01,0.04,0.002,0.002,0.004,0.036,0.013,0.013,0.37,56,18,11,20.505000000000003,1162,1111,856,826,1198,548,399,28.5
0.145,0.25,1.24,0.014,0.005,0.02,0.01,0.04,0.002,0.002,0.004,0.036,0.013,0.013,0.37,133,18,11,20.505000000000003,1171,1119,858,825,1203,529,434,30.0
0.15,0.25,1.24,0.013,0.009,0.02,0.01,0.03,0.002,0.002,0.003,0.045,0.016,0.013,0.37,50,18,11,20.505000000000003,1177,1123,845,818,1198,553,410,30.5
0.154,0.25,1.24,0.013,0.003,0.02,0.01,0.04,0.002,0.002,0.003,0.029,0.015,0.013,0.37,128,16,9,20.505000000000003,1163,1113,850,827,1195,542,393,27.0
0.149,0.24,1.24,0.017,0.004,0.02,0.01,0.03,0.002,0.003,0.003,0.03,0.018,0.013,0.37,102,18,11,20.505000000000003,1169,1119,871,842,1201,547,433,27.5
0.148,0.28,1.24,0.013,0.004,0.02,0.01,0.02,0.002,0.002,0.002,0.044,0.017,0.013,0.37,51,14,7,20.505000000000003,1165,1114,878,818,1194,484,426,25.0
0.147,0.26,1.23,0.013,0.006,0.02,0.01,0.02,0.002,0.001,0.002,0.038,0.012,0.015,0.36,562,14,7,15.7,1164,1115,900,829,1198,522,378,29.5
0.139,0.26,1.3,0.012,0.006,0.02,0.01,0.03,0.002,0.001,0.003,0.031,0.014,0.013,0.36,574,18,11,35.15,1179,1124,862,807,1208,525,433,29.5
0.151,0.24,1.24,0.011,0.005,0.02,0.01,0.03,0.002,0.001,0.003,0.031,0.014,0.013,0.37,104,14,7,19.89,1146,1094,857,795,1180,554,465,26.5
0.151,0.24,1.24,0.011,0.005,0.02,0.01,0.03,0.002,0.001,0.003,0.031,0.014,0.013,0.37,75,14,7,19.89,1148,1095,845,787,1180,541,419,28.0
0.147,0.27,1.23,0.012,0.004,0.02,0.01,0.04,0.002,0.001,0.003,0.027,0.014,0.013,0.36,20,14,7,12.75,1190,1136,944,826,1220,535,448,28.0
0.143,0.27,1.29,0.013,0.012,0.02,0.01,0.02,0.001,0.001,0.003,0.035,0.018,0.012,0.36,206,14,7,27.6,1144,1098,867,821,1204,525,453,26.5
0.147,0.26,1.23,0.013,0.006,0.02,0.01,0.02,0.002,0.001,0.002,0.038,0.012,0.015,0.36,564,14,7,11.76,1167,1114,908,805,1199,524,421,28.0
0.151,0.26,1.29,0.014,0.004,0.02,0.01,0.02,0.003,0.001,0.003,0.033,0.017,0.015,0.37,561,14,7,13.05,1167,1112,875,792,1201,556,452,28.0
0.151,0.26,1.29,0.014,0.004,0.02,0.01,0.02,0.003,0.001,0.003,0.033,0.017,0.015,0.37,573,12,7,16.2,1154,1106,866,821,1199,539,426,27.0
0.141,0.27,1.24,0.018,0.003,0.02,0.01,0.03,0.002,0.002,0.003,0.034,0.017,0.013,0.37,549,14,9,42.1,1133,1090,866,832,1182,529,455,27.5
0.141,0.27,1.24,0.018,0.003,0.02,0.01,0.03,0.002,0.002,0.003,0.034,0.017,0.013,0.37,545,16,9,41.2,1157,1111,881,836,1185,529,460,26.0
0.14,0.23,1.24,0.014,0.005,0.02,0.01,0.03,0.002,0.001,0.003,0.03,0.015,0.012,0.36,569,14,7,17.8,1171,1122,909,840,1203,514,414,28.0
0.14,0.23,1.24,0.014,0.005,0.02,0.01,0.03,0.002,0.001,0.003,0.03,0.015,0.012,0.36,578,14,7,15.2,1173,1125,914,842,1207,524,417,27.0
0.152,0.26,1.23,0.013,0.005,0.02,0.01,0.03,0.002,0.001,0.003,0.04,0.017,0.012,0.37,578,14,7,15.2,1176,1127,914,841,1206,520,398,25.0
0.152,0.26,1.23,0.013,0.005,0.02,0.01,0.03,0.002,0.001,0.003,0.04,0.017,0.012,0.37,578,14,7,15.2,1167,1119,918,842,1201,519,412,26.5
0.155,0.25,1.27,0.015,0.003,0.02,0.01,0.03,0.002,0.001,0.003,0.031,0.015,0.012,0.38,305,14,7,15.21,1180,1122,903,794,1208,521,420,25.5
0.158,0.24,1.27,0.015,0.009,0.02,0.01,0.02,0.002,0.001,0.003,0.045,0.018,0.013,0.38,521,14,7,17.45,1177,1126,918,831,1212,521,396,28.0
0.15,0.27,1.3,0.014,0.008,0.02,0.01,0.02,0.002,0.002,0.003,0.04,0.017,0.014,0.37,542,14,7,16.1,1200,1145,907,823,1197,518,406,28.0
0.149,0.24,1.24,0.012,0.006,0.02,0.01,0.02,0.004,0.001,0.004,0.031,0.015,0.012,0.36,542,14,7,16.15,1181,1128,905,820,1210,521,419,27.0
0.15,0.27,1.3,0.014,0.008,0.02,0.01,0.02,0.002,0.002,0.003,0.04,0.017,0.014,0.37,523,14,7,16.72,1200,1145,905,827,1222,505,406,27.0
0.15,0.27,1.3,0.014,0.008,0.02,0.01,0.02,0.002,0.002,0.003,0.04,0.017,0.014,0.37,245,14,7,16.4,1165,1114,878,818,1224,520,410,28.5
0.145,0.26,1.25,0.012,0.005,0.02,0.01,0.03,0.002,0.002,0.003,0.038,0.017,0.011,0.36,555,16,9,15.7,1162,1109,905,797,1196,491,404,27.5
0.142,0.24,1.24,0.012,0.008,0.02,0.01,0.03,0.002,0.001,0.003,0.037,0.016,0.011,0.36,549,16,9,19.9,1153,1103,890,813,1191,494,428,27.0
0.142,0.24,1.24,0.012,0.008,0.02,0.01,0.03,0.002,0.001,0.003,0.037,0.016,0.011,0.36,552,16,9,15.1,1149,1097,932,802,1182,489,418,27.5
0.142,0.24,1.24,0.012,0.008,0.02,0.01,0.03,0.002,0.001,0.003,0.037,0.016,0.011,0.36,543,18,9,14.0,1160,1106,947,794,1189,497,407,26.5
0.142,0.24,1.24,0.012,0.008,0.02,0.01,0.03,0.002,0.001,0.003,0.037,0.016,0.011,0.36,197,14,9,22.0,1175,1117,837,779,1219,542,479,27.5
0.142,0.24,1.24,0.012,0.008,0.02,0.01,0.03,0.002,0.001,0.003,0.037,0.016,0.011,0.36,184,14,9,22.6,1188,1132,849,799,1219,540,482,28.0
0.14,0.28,1.24,0.013,0.004,0.02,0.01,0.02,0.002,0.002,0.002,0.033,0.019,0.013,0.37,100,12,7,12.1,1165,1114,930,804,1197,576,502,29.0
0.146,0.27,1.23,0.015,0.002,0.02,0.01,0.03,0.003,0.002,0.002,0.031,0.016,0.011,0.36,581,14,7,21.35,1166,1113,869,811,1192,543,452,27.5
0.146,0.27,1.23,0.015,0.002,0.02,0.01,0.03,0.003,0.002,0.002,0.031,0.016,0.011,0.36,585,14,7,20.75,1159,1108,874,815,1186,540,454,27.0
0.155,0.3,1.22,0.017,0.008,0.02,0.01,0.03,0.003,0.002,0.003,0.036,0.016,0.013,0.37,573,16,9,34.65,1142,1095,855,820,1189,511,423,28.0
0.155,0.3,1.22,0.017,0.008,0.02,0.01,0.03,0.003,0.002,0.003,0.036,0.016,0.013,0.37,569,16,9,35.65,1159,1111,869,829,1190,501,390,28.0
0.155,0.3,1.22,0.017,0.008,0.02,0.01,0.03,0.003,0.002,0.003,0.036,0.016,0.013,0.37,550,16,9,35.7,1155,1106,867,826,1196,502,405,28.0
0.155,0.3,1.22,0.017,0.008,0.02,0.01,0.03,0.003,0.002,0.003,0.036,0.016,0.013,0.37,564,16,9,30.2,1138,1091,865,819,1195,529,437,27.0
0.155,0.25,1.23,0.014,0.006,0.02,0.01,0.03,0.002,0.002,0.003,0.032,0.016,0.012,0.37,495,14,7,34.75,1179,1133,883,857,1210,539,423,29.0
0.155,0.25,1.23,0.014,0.006,0.02,0.01,0.03,0.002,0.002,0.003,0.032,0.016,0.012,0.37,497,14,7,35.95,1191,1142,873,851,1214,530,424,28.5
0.153,0.24,1.2,0.012,0.008,0.02,0.01,0.03,0.003,0.002,0.004,0.038,0.019,0.012,0.36,36,16,7,24.31,1154,1104,890,824,1182,503,406,28.5
0.153,0.24,1.2,0.012,0.008,0.02,0.01,0.03,0.003,0.002,0.004,0.038,0.019,0.012,0.36,36,16,7,24.21,1147,1098,889,825,1183,509,440,29.0
0.153,0.23,1.23,0.012,0.004,0.02,0.01,0.02,0.003,0.001,0.003,0.037,0.016,0.014,0.37,562,14,7,16.55,1146,1095,887,804,1191,507,420,28.0
0.151,0.26,1.23,0.01,0.005,0.02,0.01,0.03,0.002,0.001,0.003,0.047,0.017,0.011,0.37,562,14,7,17.45,1146,1099,895,824,1201,499,397,30.5
0.157,0.26,1.24,0.017,0.006,0.02,0.01,0.01,0.002,0.002,0.002,0.031,0.018,0.013,0.37,40,14,7,20.505000000000003,1165,1114,878,818,1208,567,453,26.0
0.15,0.24,1.23,0.011,0.007,0.02,0.01,0.03,0.002,0.001,0.004,0.036,0.016,0.011,0.36,548,16,9,22.6,1177,1123,883,813,1194,495,410,28.5
0.154,0.25,1.23,0.014,0.006,0.02,0.01,0.03,0.002,0.001,0.003,0.029,0.014,0.012,0.37,529,16,9,21.5,1138,1088,874,802,1190,502,420,28.0
0.154,0.25,1.23,0.014,0.006,0.02,0.01,0.03,0.002,0.001,0.003,0.029,0.014,0.012,0.37,540,16,9,22.6,1184,1129,887,814,1210,500,426,28.5
0.154,0.25,1.23,0.014,0.006,0.02,0.01,0.03,0.002,0.001,0.003,0.029,0.014,0.012,0.37,538,16,9,20.9,1136,1086,866,794,1188,535,429,27.5
0.154,0.25,1.23,0.014,0.006,0.02,0.01,0.03,0.002,0.001,0.003,0.029,0.014,0.012,0.37,550,16,9,21.5,1163,1111,880,805,1189,499,407,28.5
0.153,0.26,1.24,0.01,0.007,0.02,0.01,0.03,0.002,0.001,0.004,0.033,0.016,0.013,0.38,591,16,9,34.3,1184,1133,880,838,1217,538,427,28.0
0.153,0.26,1.24,0.01,0.007,0.02,0.01,0.03,0.002,0.001,0.004,0.033,0.016,0.013,0.38,571,16,9,34.25,1189,1137,876,833,1212,557,476,28.0
0.15,0.24,1.23,0.011,0.007,0.02,0.01,0.03,0.002,0.001,0.004,0.036,0.016,0.011,0.36,564,16,9,23.2,1183,1129,883,817,1202,541,435,28.5
0.15,0.24,1.23,0.011,0.007,0.02,0.01,0.03,0.002,0.001,0.004,0.036,0.016,0.011,0.36,563,16,9,23.2,1173,1122,889,819,1208,527,412,27.5
0.149,0.26,1.26,0.011,0.007,0.02,0.01,0.02,0.002,0.001,0.003,0.026,0.015,0.012,0.37,539,16,9,20.9,1158,1105,868,796,1197,507,424,28.0
0.149,0.26,1.26,0.011,0.007,0.02,0.01,0.02,0.002,0.001,0.003,0.026,0.015,0.012,0.37,536,16,9,20.8,1153,1102,878,803,1192,511,417,28.5
0.142,0.23,1.25,0.014,0.007,0.02,0.01,0.02,0.004,0.001,0.003,0.034,0.015,0.011,0.36,529,16,9,20.8,1152,1100,867,797,1192,521,439,28.5
0.142,0.23,1.25,0.014,0.007,0.02,0.01,0.02,0.004,0.001,0.003,0.034,0.015,0.011,0.36,526,16,9,20.8,1160,1107,866,796,1194,507,422,28.0
0.142,0.23,1.25,0.014,0.007,0.02,0.01,0.02,0.004,0.001,0.003,0.034,0.015,0.011,0.36,524,14,7,20.8,1159,1107,871,807,1191,509,423,28.0
0.153,0.25,1.24,0.012,0.011,0.02,0.01,0.03,0.002,0.001,0.003,0.033,0.017,0.012,0.37,529,14,7,20.0,1155,1108,894,833,1192,505,419,28.5
0.137,0.25,1.27,0.015,0.007,0.02,0.01,0.03,0.002,0.001,0.003,0.037,0.018,0.011,0.36,540,16,9,14.75,1156,1097,858,818,1190,520,453,27.5
0.153,0.24,1.2,0.012,0.008,0.02,0.01,0.03,0.003,0.002,0.004,0.038,0.019,0.012,0.36,589,14,7,24.08,1161,1107,889,825,1206,539,446,29.5
0.153,0.24,1.2,0.012,0.008,0.02,0.01,0.03,0.003,0.002,0.004,0.038,0.019,0.012,0.36,583,14,7,24.3,1146,1092,886,821,1196,534,437,28.0
0.152,0.28,1.24,0.015,0.002,0.02,0.01,0.03,0.002,0.002,0.004,0.039,0.018,0.015,0.37,569,14,7,25.0,1156,1100,876,817,1193,538,440,27.5
0.152,0.28,1.24,0.015,0.002,0.02,0.01,0.03,0.002,0.002,0.004,0.039,0.018,0.015,0.37,570,14,7,25.35,1165,1107,874,809,1193,540,459,28.5
0.152,0.28,1.24,0.015,0.002,0.02,0.01,0.03,0.002,0.002,0.004,0.039,0.018,0.015,0.37,560,14,7,26.85,1176,1117,869,813,1196,529,424,27.5
0.15,0.23,1.23,0.015,0.003,0.02,0.01,0.02,0.003,0.002,0.002,0.03,0.014,0.012,0.36,566,16,9,23.65,1147,1095,852,795,1196,530,434,28.0
0.153,0.25,1.23,0.016,0.006,0.02,0.01,0.03,0.002,0.002,0.003,0.03,0.017,0.011,0.37,558,14,7,19.17,1157,1107,880,818,1205,501,387,27.0
0.153,0.25,1.23,0.016,0.006,0.02,0.01,0.03,0.002,0.002,0.003,0.03,0.017,0.011,0.37,553,14,7,16.17,1175,1121,901,817,1198,521,414,27.0
0.154,0.24,1.25,0.017,0.006,0.02,0.01,0.03,0.002,0.002,0.003,0.033,0.016,0.012,0.37,547,14,7,18.85,1157,1107,887,822,1205,513,400,27.0
0.149,0.26,1.24,0.014,0.003,0.02,0.01,0.02,0.002,0.002,0.004,0.04,0.018,0.012,0.36,542,16,7,18.85,1145,1096,886,816,1197,513,419,28.0
0.159,0.28,1.24,0.015,0.004,0.02,0.01,0.02,0.001,0.003,0.002,0.032,0.015,0.013,0.37,520,16,7,17.55,1166,1112,907,815,1201,523,416,28.0
0.159,0.28,1.24,0.015,0.004,0.02,0.01,0.02,0.001,0.003,0.002,0.032,0.015,0.013,0.37,530,14,7,17.15,1158,1105,898,806,1199,514,410,28.0
0.159,0.28,1.24,0.015,0.004,0.02,0.01,0.02,0.001,0.003,0.002,0.032,0.015,0.013,0.37,524,14,7,16.85,1161,1106,876,793,1205,533,428,28.5
0.159,0.28,1.24,0.015,0.004,0.02,0.01,0.02,0.001,0.003,0.002,0.032,0.015,0.013,0.37,526,14,7,16.75,1166,1114,904,815,1209,524,408,28.0
0.147,0.26,1.24,0.014,0.001,0.02,0.01,0.03,0.002,0.002,0.003,0.04,0.018,0.012,0.36,525,14,7,16.0,1172,1117,910,811,1201,519,403,27.0
0.156,0.26,1.26,0.014,0.006,0.02,0.01,0.02,0.002,0.002,0.002,0.04,0.02,0.011,0.37,578,14,7,21.62,1186,1132,885,826,1199,510,409,28.0
0.141,0.27,1.24,0.018,0.003,0.02,0.01,0.03,0.002,0.002,0.003,0.034,0.017,0.013,0.37,532,16,9,33.7,1139,1092,864,816,1184,529,426,25.5
0.14,0.23,1.24,0.014,0.005,0.02,0.01,0.03,0.002,0.001,0.003,0.03,0.015,0.012,0.36,571,14,7,13.2,1172,1121,924,827,1204,517,417,27.5
0.14,0.23,1.24,0.014,0.005,0.02,0.01,0.03,0.002,0.001,0.003,0.03,0.015,0.012,0.36,574,14,7,13.2,1182,1130,932,831,1204,521,410,28.5
0.146,0.27,1.22,0.014,0.004,0.02,0.01,0.03,0.002,0.002,0.003,0.027,0.014,0.013,0.36,566,14,7,15.45,1164,1111,912,808,1193,526,414,26.5
0.154,0.25,1.23,0.01,0.004,0.02,0.01,0.03,0.002,0.001,0.003,0.025,0.015,0.012,0.37,315,14,7,13.45,1201,1140,923,803,1222,532,424,27.0
0.144,0.24,1.24,0.013,0.008,0.02,0.01,0.03,0.002,0.001,0.004,0.029,0.013,0.011,0.36,492,14,7,19.4,1139,1092,897,828,1189,517,410,27.5
0.144,0.24,1.24,0.013,0.008,0.02,0.01,0.03,0.002,0.001,0.004,0.029,0.013,0.011,0.36,505,14,7,18.9,1157,1106,883,815,1189,496,397,28.0
0.144,0.24,1.24,0.013,0.008,0.02,0.01,0.03,0.002,0.001,0.004,0.029,0.013,0.011,0.36,509,14,7,18.85,1151,1101,897,821,1193,507,407,28.5
0.144,0.24,1.24,0.013,0.008,0.02,0.01,0.03,0.002,0.001,0.004,0.029,0.013,0.011,0.36,516,14,7,17.75,1162,1114,919,836,1197,515,400,28.5
0.144,0.24,1.24,0.013,0.008,0.02,0.01,0.03,0.002,0.001,0.004,0.029,0.013,0.011,0.36,520,14,7,17.45,1169,1119,917,831,1199,496,387,28.0
0.158,0.24,1.27,0.015,0.009,0.02,0.01,0.02,0.002,0.001,0.003,0.045,0.018,0.013,0.38,522,14,7,17.45,1178,1124,893,817,1211,507,402,27.5
0.158,0.24,1.27,0.015,0.009,0.02,0.01,0.02,0.002,0.001,0.003,0.045,0.018,0.013,0.38,520,14,7,17.15,1181,1127,897,820,1214,501,394,28.0
0.148,0.24,1.25,0.014,0.006,0.02,0.01,0.02,0.002,0.001,0.004,0.029,0.013,0.011,0.37,525,14,7,17.02,1176,1122,888,813,1204,506,397,28.0
0.148,0.24,1.25,0.014,0.006,0.02,0.01,0.02,0.002,0.001,0.004,0.029,0.013,0.011,0.37,531,14,7,16.72,1195,1139,899,819,1221,507,410,28.5
0.146,0.27,1.23,0.013,0.009,0.02,0.01,0.03,0.002,0.001,0.003,0.032,0.015,0.013,0.36,586,16,9,38.15,1163,1114,862,827,1204,502,401,28.0
0.15,0.22,1.25,0.017,0.007,0.02,0.01,0.03,0.002,0.002,0.003,0.036,0.012,0.015,0.37,88,14,7,24.3,1163,1113,884,832,1185,542,443,28.5
0.146,0.27,1.23,0.013,0.009,0.02,0.01,0.03,0.002,0.001,0.003,0.032,0.015,0.013,0.36,595,18,11,45.17,1161,1110,861,818,1201,508,396,28.0
0.142,0.24,1.29,0.016,0.009,0.02,0.01,0.02,0.002,0.002,0.002,0.043,0.016,0.014,0.36,491,14,7,15.55,1171,1125,914,850,1206,494,404,29.0
0.142,0.24,1.29,0.016,0.009,0.02,0.01,0.02,0.002,0.002,0.002,0.043,0.016,0.014,0.36,450,14,7,17.95,1168,1116,908,854,1214,498,425,27.5
0.142,0.24,1.24,0.012,0.008,0.02,0.01,0.03,0.002,0.001,0.003,0.037,0.016,0.011,0.36,543,18,9,14.0,1160,1106,947,794,1189,497,407,26.5
0.14,0.21,1.24,0.011,0.004,0.02,0.01,0.02,0.002,0.002,0.003,0.038,0.02,0.013,0.37,260,12,7,28.1,1184,1131,848,819,1218,529,426,28.0
0.14,0.21,1.24,0.011,0.004,0.02,0.01,0.02,0.002,0.002,0.003,0.038,0.02,0.013,0.37,315,12,7,27.7,1196,1139,833,805,1224,529,426,26.5
0.155,0.23,1.24,0.014,0.005,0.02,0.01,0.03,0.002,0.002,0.003,0.031,0.017,0.013,0.37,502,14,7,19.35,1172,1120,896,823,1209,500,398,27.5
0.153,0.26,1.2,0.014,0.004,0.02,0.01,0.03,0.002,0.002,0.003,0.034,0.017,0.012,0.36,494,14,7,19.95,1161,1112,899,832,1219,503,411,28.5
0.153,0.26,1.2,0.014,0.004,0.02,0.01,0.03,0.002,0.002,0.003,0.034,0.017,0.012,0.36,529,14,7,19.95,1146,1099,899,830,1210,509,390,25.0
0.141,0.28,1.24,0.011,0.009,0.02,0.01,0.03,0.004,0.002,0.002,0.047,0.02,0.013,0.36,515,14,7,22.55,1161,1111,878,823,1200,533,421,27.5
0.141,0.28,1.24,0.011,0.009,0.02,0.01,0.03,0.004,0.002,0.002,0.047,0.02,0.013,0.36,511,14,7,23.45,1183,1129,880,823,1207,534,425,27.0
0.141,0.28,1.24,0.011,0.009,0.02,0.01,0.03,0.004,0.002,0.002,0.047,0.02,0.013,0.36,500,14,7,23.55,1196,1140,874,821,1206,526,438,26.5
0.155,0.24,1.24,0.015,0.004,0.02,0.01,0.02,0.002,0.002,0.002,0.029,0.017,0.012,0.37,58,14,7,26.2,1163,1110,868,806,1179,504,422,29.0
0.151,0.27,1.24,0.01,0.003,0.02,0.01,0.02,0.002,0.002,0.003,0.039,0.016,0.013,0.36,63,16,9,42.2,1182,1131,873,838,1205,529,482,27.0
0.153,0.23,1.23,0.012,0.004,0.02,0.01,0.02,0.003,0.001,0.003,0.037,0.016,0.014,0.37,563,14,7,15.75,1146,1096,899,807,1191,524,410,27.5
0.149,0.22,1.24,0.013,0.004,0.02,0.01,0.02,0.003,0.001,0.003,0.033,0.015,0.013,0.36,560,14,7,16.55,1148,1098,894,808,1188,514,406,28.0
0.149,0.22,1.24,0.013,0.004,0.02,0.01,0.02,0.003,0.001,0.003,0.033,0.015,0.013,0.36,559,14,7,16.65,1149,1099,900,811,1189,516,402,27.5
0.151,0.26,1.23,0.01,0.005,0.02,0.01,0.03,0.002,0.001,0.003,0.047,0.017,0.011,0.37,571,14,7,17.3,1169,1116,903,817,1203,525,408,29.0
0.153,0.23,1.23,0.012,0.004,0.02,0.01,0.02,0.003,0.001,0.003,0.037,0.016,0.014,0.37,554,14,7,15.75,1138,1087,860,783,1191,532,438,26.0
0.149,0.22,1.24,0.013,0.004,0.02,0.01,0.02,0.003,0.001,0.003,0.033,0.015,0.013,0.36,577,14,7,17.51,1147,1099,898,819,1193,517,405,27.5
0.154,0.25,1.23,0.01,0.004,0.02,0.01,0.03,0.002,0.001,0.003,0.025,0.015,0.012,0.37,467,14,7,13.45,1163,1106,910,788,1197,538,426,28.0
0.151,0.26,1.23,0.01,0.005,0.02,0.01,0.03,0.002,0.001,0.003,0.047,0.017,0.011,0.37,567,14,7,17.48,1151,1101,903,818,1194,518,403,27.0
0.15,0.22,1.25,0.017,0.007,0.02,0.01,0.03,0.002,0.002,0.003,0.036,0.012,0.015,0.37,88,14,7,24.3,1163,1113,884,832,1185,542,443,28.0
0.142,0.24,1.29,0.016,0.009,0.02,0.01,0.02,0.002,0.002,0.002,0.043,0.016,0.014,0.36,450,14,7,17.95,1168,1116,908,854,1214,498,425,27.5
0.154,0.23,1.23,0.015,0.006,0.02,0.01,0.02,0.002,0.001,0.002,0.046,0.016,0.011,0.37,559,14,7,12.1,1165,1114,938,820,1194,510,433,26.5
0.153,0.24,1.23,0.013,0.007,0.02,0.01,0.03,0.002,0.001,0.003,0.038,0.017,0.011,0.37,541,14,7,12.1,1173,1121,940,831,1205,504,401,27.0
0.151,0.23,1.24,0.011,0.005,0.02,0.01,0.02,0.001,0.002,0.003,0.028,0.017,0.013,0.35,575,14,7,12.1,1164,1115,947,834,1195,520,449,26.0
0.155,0.23,1.24,0.014,0.005,0.02,0.01,0.03,0.002,0.002,0.003,0.031,0.017,0.013,0.37,497,14,7,19.35,1154,1102,886,809,1206,521,390,27.0
0.161,0.25,1.24,0.013,0.001,0.02,0.01,0.02,0.002,0.002,0.003,0.025,0.013,0.013,0.37,548,14,7,23.55,1163,1112,871,819,1184,559,441,26.0
0.149,0.26,1.24,0.014,0.003,0.02,0.01,0.02,0.002,0.002,0.004,0.04,0.018,0.012,0.36,479,14,7,18.4,1158,1107,886,814,1195,515,389,27.5
0.153,0.24,1.23,0.013,0.007,0.02,0.01,0.03,0.002,0.001,0.003,0.038,0.017,0.011,0.37,525,14,7,12.1,1171,1120,936,825,1200,510,419,28.0
0.154,0.23,1.23,0.015,0.006,0.02,0.01,0.02,0.002,0.001,0.002,0.046,0.016,0.011,0.37,550,14,7,12.1,1165,1114,938,822,1194,513,397,28.5
0.153,0.24,1.23,0.013,0.007,0.02,0.01,0.03,0.002,0.001,0.003,0.038,0.017,0.011,0.37,534,14,7,12.1,1180,1129,951,836,1208,506,412,27.0
0.151,0.23,1.24,0.011,0.005,0.02,0.01,0.02,0.001,0.002,0.003,0.028,0.017,0.013,0.35,554,14,7,12.1,1158,1109,941,830,1191,506,408,27.5
0.146,0.24,1.22,0.017,0.006,0.02,0.01,0.02,0.003,0.002,0.003,0.032,0.014,0.012,0.36,569,16,9,30.85,1168,1117,860,815,1196,525,433,28.0
0.146,0.24,1.22,0.017,0.006,0.02,0.01,0.02,0.003,0.002,0.003,0.032,0.014,0.012,0.36,566,16,9,35.45,1166,1113,844,803,1187,532,430,26.5
0.152,0.25,1.26,0.014,0.003,0.02,0.01,0.03,0.002,0.002,0.003,0.028,0.016,0.011,0.37,568,16,9,30.85,1164,1112,850,808,1192,542,451,27.5
0.146,0.24,1.22,0.017,0.006,0.02,0.01,0.02,0.003,0.002,0.003,0.032,0.014,0.012,0.36,570,16,9,35.55,1177,1127,866,831,1197,529,456,27.5
0.155,0.23,1.24,0.014,0.005,0.02,0.01,0.03,0.002,0.002,0.003,0.031,0.017,0.013,0.37,503,14,7,18.75,1176,1124,896,819,1214,523,406,30.0
0.153,0.26,1.2,0.014,0.004,0.02,0.01,0.03,0.002,0.002,0.003,0.034,0.017,0.012,0.36,542,14,7,20.55,1159,1106,857,800,1202,550,446,29.5
0.144,0.31,1.24,0.016,0.009,0.02,0.01,0.03,0.002,0.003,0.003,0.034,0.018,0.011,0.38,569,16,9,29.85,1180,1124,859,802,1199,543,425,26.5
0.144,0.31,1.24,0.016,0.009,0.02,0.01,0.03,0.002,0.003,0.003,0.034,0.018,0.011,0.38,556,16,9,28.65,1187,1130,862,802,1202,549,445,26.5
0.154,0.24,1.25,0.017,0.006,0.02,0.01,0.03,0.002,0.002,0.003,0.033,0.016,0.012,0.37,427,14,7,20.7,1165,1113,867,812,1198,553,469,27.5
0.155,0.29,1.21,0.014,0.004,0.02,0.01,0.02,0.002,0.002,0.002,0.043,0.018,0.015,0.36,543,18,9,29.75,1176,1123,870,819,1200,553,454,28.0
0.155,0.29,1.21,0.014,0.004,0.02,0.01,0.02,0.002,0.002,0.002,0.043,0.018,0.015,0.36,510,16,9,26.65,1169,1117,877,817,1197,551,443,26.5
0.143,0.24,1.21,0.014,0.005,0.02,0.01,0.04,0.002,0.002,0.003,0.027,0.014,0.013,0.36,601,14,7,29.8,1157,1110,870,836,1196,529,416,27.0
0.143,0.24,1.21,0.014,0.005,0.02,0.01,0.04,0.002,0.002,0.003,0.027,0.014,0.013,0.36,602,14,7,29.77,1169,1120,869,833,1196,519,404,27.5
0.151,0.26,1.24,0.008,0.003,0.02,0.01,0.03,0.002,0.002,0.003,0.034,0.017,0.013,0.37,36,16,9,42.25,1173,1120,844,804,1196,556,461,25.5
0.151,0.26,1.24,0.008,0.003,0.02,0.01,0.03,0.002,0.002,0.003,0.034,0.017,0.013,0.37,37,16,9,42.25,1155,1103,839,799,1182,567,501,27.5
0.143,0.24,1.21,0.014,0.005,0.02,0.01,0.04,0.002,0.002,0.003,0.027,0.014,0.013,0.36,20,14,7,30.17,1149,1103,866,832,1185,521,402,27.0
0.143,0.24,1.21,0.014,0.005,0.02,0.01,0.04,0.002,0.002,0.003,0.027,0.014,0.013,0.36,598,14,7,16.4,1142,1092,902,804,1192,523,398,29.5
0.143,0.24,1.21,0.014,0.005,0.02,0.01,0.04,0.002,0.002,0.003,0.027,0.014,0.013,0.36,578,14,7,11.5,1165,1114,878,818,1198,520,433,29.5
0.159,0.22,1.23,0.017,0.007,0.02,0.01,0.03,0.002,0.002,0.003,0.028,0.015,0.013,0.38,594,14,7,16.91,1161,1109,912,816,1198,537,423,27.5
0.151,0.28,1.24,0.014,0.007,0.02,0.01,0.03,0.003,0.002,0.003,0.041,0.019,0.013,0.37,557,14,7,32.65,1155,1107,874,838,1175,576,462,29.0
0.157,0.26,1.24,0.017,0.006,0.02,0.01,0.01,0.002,0.002,0.002,0.031,0.018,0.013,0.37,36,18,9,20.505000000000003,1196,1146,896,858,1206,529,485,30.0
0.152,0.28,1.23,0.014,0.003,0.02,0.01,0.04,0.003,0.002,0.004,0.029,0.015,0.013,0.37,63,14,7,14.4,1165,1114,924,813,1197,538,424,29.5
0.144,0.31,1.24,0.016,0.009,0.02,0.01,0.03,0.002,0.003,0.003,0.034,0.018,0.011,0.38,569,14,7,28.7,1182,1130,860,831,1197,541,430,28.5
0.159,0.22,1.23,0.017,0.007,0.02,0.01,0.03,0.002,0.002,0.003,0.028,0.015,0.013,0.38,594,14,7,15.41,1164,1110,902,804,1196,549,467,27.5
0.159,0.22,1.23,0.017,0.007,0.02,0.01,0.03,0.002,0.002,0.003,0.028,0.015,0.013,0.38,601,14,7,14.41,1160,1106,903,803,1192,540,472,29.0
0.159,0.22,1.23,0.017,0.007,0.02,0.01,0.03,0.002,0.002,0.003,0.028,0.015,0.013,0.38,600,14,7,13.91,1155,1102,922,805,1188,560,480,27.0
0.159,0.22,1.23,0.017,0.007,0.02,0.01,0.03,0.002,0.002,0.003,0.028,0.015,0.013,0.38,593,14,7,13.71,1161,1106,922,806,1190,565,479,26.0
0.159,0.22,1.23,0.017,0.007,0.02,0.01,0.03,0.002,0.002,0.003,0.028,0.015,0.013,0.38,595,14,7,13.31,1166,1111,921,801,1187,539,443,29.0
0.149,0.22,1.24,0.012,0.004,0.02,0.01,0.02,0.002,0.002,0.003,0.038,0.013,0.013,0.37,572,14,9,48.65,1162,1113,864,837,1201,529,491,28.0
0.156,0.26,1.24,0.011,0.001,0.02,0.01,0.02,0.002,0.002,0.004,0.039,0.02,0.013,0.37,20,14,7,20.505000000000003,1165,1114,878,818,1187,529,470,29.0
0.142,0.24,1.29,0.016,0.009,0.02,0.01,0.02,0.002,0.002,0.002,0.043,0.016,0.014,0.36,468,14,7,16.95,1146,1101,909,850,1184,518,431,27.5
0.142,0.24,1.29,0.016,0.009,0.02,0.01,0.02,0.002,0.002,0.002,0.043,0.016,0.014,0.36,364,14,7,17.65,1130,1081,895,841,1191,510,433,28.0
0.15,0.26,1.24,0.014,0.005,0.02,0.01,0.03,0.002,0.002,0.003,0.044,0.016,0.012,0.36,566,16,9,29.75,1161,1110,864,803,1200,532,436,27.5
0.15,0.26,1.24,0.014,0.005,0.02,0.01,0.03,0.002,0.002,0.003,0.044,0.016,0.012,0.36,549,16,9,27.25,1171,1119,869,809,1203,542,433,27.0
0.151,0.29,1.23,0.012,0.003,0.02,0.01,0.02,0.001,0.002,0.002,0.03,0.015,0.011,0.38,252,12,7,14.8,1177,1124,914,815,1213,518,410,26.0
0.151,0.29,1.23,0.012,0.003,0.02,0.01,0.02,0.001,0.002,0.002,0.03,0.015,0.011,0.38,272,12,7,14.15,1163,1114,939,832,1202,519,405,26.0
0.155,0.25,1.23,0.014,0.006,0.02,0.01,0.03,0.002,0.002,0.003,0.032,0.016,0.012,0.37,507,14,7,18.75,1166,1117,895,833,1213,531,392,27.5
0.154,0.24,1.25,0.017,0.006,0.02,0.01,0.03,0.002,0.002,0.003,0.033,0.016,0.012,0.37,435,16,7,19.1,1169,1118,890,830,1197,517,453,26.5
0.154,0.24,1.25,0.017,0.006,0.02,0.01,0.03,0.002,0.002,0.003,0.033,0.016,0.012,0.37,362,14,7,19.4,1168,1118,892,830,1193,545,442,29.5
0.162,0.25,1.24,0.012,0.005,0.02,0.01,0.01,0.001,0.002,0.002,0.026,0.017,0.013,0.37,216,14,7,20.505000000000003,1176,1110,878,818,1207,529,468,27.0
0.155,0.25,1.23,0.014,0.006,0.02,0.01,0.03,0.002,0.002,0.003,0.032,0.016,0.012,0.37,72,14,7,24.6,1146,1097,882,823,1189,536,453,29.0
0.152,0.28,1.23,0.014,0.003,0.02,0.01,0.04,0.003,0.002,0.004,0.029,0.015,0.013,0.37,563,14,7,15.4,1164,1110,903,808,1200,529,463,29.5
0.152,0.28,1.23,0.014,0.003,0.02,0.01,0.04,0.003,0.002,0.004,0.029,0.015,0.013,0.37,555,14,7,15.4,1170,1115,891,804,1193,529,426,26.0
0.146,0.26,1.25,0.016,0.003,0.02,0.01,0.02,0.002,0.002,0.002,0.038,0.016,0.012,0.36,570,14,7,16.4,1149,1100,902,824,1187,542,441,25.5
0.146,0.26,1.25,0.016,0.003,0.02,0.01,0.02,0.002,0.002,0.002,0.038,0.016,0.012,0.36,577,14,7,16.4,1154,1103,902,821,1188,543,434,29.5
0.148,0.25,1.22,0.014,0.008,0.02,0.01,0.02,0.003,0.002,0.002,0.031,0.015,0.013,0.36,537,16,9,29.35,1158,1108,875,817,1195,563,472,25.5
0.146,0.26,1.25,0.016,0.003,0.02,0.01,0.02,0.002,0.002,0.002,0.038,0.016,0.012,0.36,550,14,7,16.4,1162,1111,903,823,1189,567,475,27.0
0.148,0.25,1.22,0.014,0.008,0.02,0.01,0.02,0.003,0.002,0.002,0.031,0.015,0.013,0.36,547,14,7,20.1,1164,1111,860,807,1193,551,454,25.5
0.148,0.25,1.22,0.014,0.008,0.02,0.01,0.02,0.003,0.002,0.002,0.031,0.015,0.013,0.36,553,16,9,28.75,1164,1114,875,816,1198,571,470,27.5
0.148,0.25,1.22,0.014,0.008,0.02,0.01,0.02,0.003,0.002,0.002,0.031,0.015,0.013,0.36,554,16,9,28.15,1168,1116,872,811,1199,565,488,27.5
0.148,0.25,1.22,0.014,0.008,0.02,0.01,0.02,0.003,0.002,0.002,0.031,0.015,0.013,0.36,546,16,9,27.15,1167,1116,875,814,1197,549,471,25.5
0.148,0.25,1.22,0.014,0.008,0.02,0.01,0.02,0.003,0.002,0.002,0.031,0.015,0.013,0.36,551,16,9,26.15,1163,1110,866,801,1194,566,426,27.5
0.148,0.23,1.22,0.014,0.009,0.02,0.01,0.02,0.003,0.002,0.002,0.035,0.019,0.015,0.36,66,16,9,26.55,1165,1115,887,821,1196,529,490,27.5
0.154,0.27,1.23,0.012,0.008,0.02,0.01,0.03,0.004,0.002,0.003,0.04,0.019,0.012,0.37,36,14,7,15.4,1183,1127,899,809,1208,543,418,27.0
0.161,0.25,1.24,0.013,0.001,0.02,0.01,0.02,0.002,0.002,0.003,0.025,0.013,0.013,0.37,45,14,7,23.7,1172,1120,882,824,1183,533,418,26.0
0.155,0.3,1.22,0.017,0.008,0.02,0.01,0.03,0.003,0.002,0.003,0.036,0.016,0.013,0.37,74,14,7,23.7,1169,1116,882,819,1183,524,419,26.5
0.149,0.24,1.22,0.012,0.005,0.02,0.01,0.03,0.002,0.001,0.003,0.029,0.015,0.013,0.36,601,14,7,25.0,1176,1121,888,838,1212,519,406,29.0
0.149,0.24,1.22,0.012,0.005,0.02,0.01,0.03,0.002,0.001,0.003,0.029,0.015,0.013,0.36,596,14,7,24.4,1178,1127,888,834,1214,521,430,30.5
0.154,0.23,1.25,0.013,0.008,0.02,0.01,0.02,0.002,0.002,0.003,0.038,0.015,0.015,0.37,564,14,7,24.3,1173,1122,889,831,1201,515,396,29.0
0.142,0.24,1.29,0.016,0.009,0.02,0.01,0.02,0.002,0.002,0.002,0.043,0.016,0.014,0.36,468,14,7,16.95,1146,1101,909,850,1184,518,431,27.5
0.142,0.24,1.29,0.016,0.009,0.02,0.01,0.02,0.002,0.002,0.002,0.043,0.016,0.014,0.36,364,14,7,17.65,1130,1081,895,841,1191,510,433,28.0
0.15,0.26,1.24,0.014,0.005,0.02,0.01,0.03,0.002,0.002,0.003,0.044,0.016,0.012,0.36,564,16,9,27.75,1168,1116,860,802,1206,537,429,27.0
0.15,0.26,1.24,0.014,0.005,0.02,0.01,0.03,0.002,0.002,0.003,0.044,0.016,0.012,0.36,559,16,9,26.75,1169,1113,840,781,1200,578,487,27.0
0.151,0.27,1.23,0.013,0.007,0.02,0.01,0.03,0.002,0.002,0.003,0.043,0.018,0.013,0.37,606,16,9,26.75,1193,1130,856,799,1210,524,417,29.0
0.151,0.27,1.23,0.013,0.007,0.02,0.01,0.03,0.002,0.002,0.003,0.043,0.018,0.013,0.37,597,16,9,28.75,1171,1118,862,807,1199,530,463,28.5
0.159,0.24,1.24,0.015,0.006,0.02,0.01,0.04,0.003,0.002,0.003,0.028,0.017,0.014,0.38,600,14,7,26.5,1143,1098,870,832,1192,568,443,29.0
0.159,0.24,1.24,0.015,0.006,0.02,0.01,0.04,0.003,0.002,0.003,0.028,0.017,0.014,0.38,601,14,7,26.6,1142,1096,867,829,1191,543,418,29.0
0.159,0.22,1.23,0.017,0.007,0.02,0.01,0.03,0.002,0.002,0.003,0.028,0.015,0.013,0.38,593,14,7,13.71,1161,1106,922,806,1190,565,479,26.0
0.159,0.22,1.23,0.017,0.007,0.02,0.01,0.03,0.002,0.002,0.003,0.028,0.015,0.013,0.38,595,14,7,13.31,1166,1111,921,801,1187,539,443,29.0
0.155,0.26,1.24,0.015,0.007,0.02,0.01,0.04,0.003,0.002,0.004,0.045,0.017,0.013,0.37,56,14,7,20.0,1155,1107,889,833,1192,534,437,28.5
0.151,0.31,1.24,0.01,0.004,0.02,0.01,0.03,0.003,0.002,0.003,0.04,0.019,0.012,0.37,41,12,7,15.2,1168,1117,916,822,1197,529,426,25.0
0.151,0.31,1.24,0.01,0.004,0.02,0.01,0.03,0.003,0.002,0.003,0.04,0.019,0.012,0.37,41,12,7,14.6,1168,1115,896,810,1199,529,426,25.0
0.141,0.24,1.24,0.013,0.005,0.02,0.01,0.02,0.002,0.001,0.002,0.036,0.016,0.013,0.38,444,14,9,38.3,1181,1127,853,826,1210,549,481,27.5
0.151,0.27,1.23,0.013,0.007,0.02,0.01,0.03,0.002,0.002,0.003,0.043,0.018,0.013,0.37,594,16,9,27.35,1176,1120,832,777,1214,571,426,27.0
0.153,0.24,1.24,0.013,0.006,0.02,0.01,0.01,0.004,0.002,0.002,0.035,0.019,0.013,0.37,63,18,11,20.505000000000003,1168,1117,868,837,1200,529,483,27.5
0.153,0.24,1.24,0.013,0.006,0.02,0.01,0.01,0.004,0.002,0.002,0.035,0.019,0.013,0.37,55,18,11,20.505000000000003,1172,1124,883,851,1207,529,472,26.0
0.153,0.24,1.24,0.013,0.006,0.02,0.01,0.01,0.004,0.002,0.002,0.035,0.019,0.013,0.37,62,18,11,20.505000000000003,1180,1130,876,844,1201,560,401,27.0
0.156,0.26,1.24,0.011,0.001,0.02,0.01,0.02,0.002,0.002,0.004,0.039,0.02,0.013,0.37,122,18,11,20.505000000000003,1197,1143,883,843,1209,529,466,27.5
0.151,0.24,1.24,0.018,0.007,0.02,0.01,0.03,0.003,0.002,0.002,0.023,0.014,0.013,0.37,470,14,7,20.2,1164,1115,878,829,1198,499,402,29.5
0.151,0.24,1.24,0.018,0.007,0.02,0.01,0.03,0.003,0.002,0.002,0.023,0.014,0.013,0.37,438,14,7,20.3,1181,1127,866,816,1205,512,416,26.0
0.148,0.3,1.26,0.015,0.005,0.02,0.01,0.03,0.002,0.001,0.003,0.043,0.016,0.014,0.37,599,14,7,16.42,1170,1116,893,803,1204,520,441,28.0
0.148,0.27,1.24,0.014,0.009,0.02,0.01,0.02,0.002,0.002,0.003,0.04,0.016,0.013,0.36,586,14,7,16.42,1168,1114,893,802,1203,517,426,27.0
0.148,0.27,1.24,0.014,0.009,0.02,0.01,0.02,0.002,0.002,0.003,0.04,0.016,0.013,0.36,585,14,7,16.3,1165,1114,878,818,1205,537,440,27.0
0.15,0.25,1.22,0.017,0.005,0.02,0.01,0.02,0.003,0.002,0.003,0.033,0.017,0.014,0.36,548,14,7,19.7,1142,1093,875,813,1188,510,428,26.0
0.15,0.25,1.22,0.017,0.005,0.02,0.01,0.02,0.003,0.002,0.003,0.033,0.017,0.014,0.36,574,14,7,19.95,1159,1106,887,809,1187,505,407,30.0
0.149,0.25,1.24,0.014,0.007,0.02,0.01,0.02,0.003,0.002,0.002,0.036,0.016,0.013,0.36,561,14,7,20.18,1148,1098,856,806,1198,505,426,28.5
0.149,0.25,1.24,0.014,0.007,0.02,0.01,0.02,0.003,0.002,0.002,0.036,0.016,0.013,0.36,557,14,7,20.18,1162,1109,859,807,1197,511,435,29.0
0.151,0.24,1.24,0.018,0.007,0.02,0.01,0.03,0.003,0.002,0.002,0.023,0.014,0.013,0.37,558,14,7,20.18,1153,1102,856,802,1196,507,423,26.0
0.151,0.24,1.24,0.018,0.007,0.02,0.01,0.03,0.003,0.002,0.002,0.023,0.014,0.013,0.37,562,14,7,20.78,1148,1098,867,814,1198,521,436,30.0
0.159,0.24,1.24,0.015,0.006,0.02,0.01,0.04,0.003,0.002,0.003,0.028,0.017,0.014,0.38,585,14,7,26.7,1152,1106,869,838,1195,519,420,28.5
0.159,0.24,1.24,0.015,0.006,0.02,0.01,0.04,0.003,0.002,0.003,0.028,0.017,0.014,0.38,20,14,7,27.7,1160,1113,871,837,1184,530,440,26.5
0.159,0.22,1.23,0.017,0.007,0.02,0.01,0.03,0.002,0.002,0.003,0.028,0.015,0.013,0.38,576,14,7,14.11,1145,1093,926,811,1187,523,424,30.0
0.162,0.25,1.24,0.012,0.005,0.02,0.01,0.01,0.001,0.002,0.002,0.026,0.017,0.013,0.37,36,18,11,20.505000000000003,1163,1113,858,840,1198,529,474,26.0
0.148,0.26,1.21,0.014,0.008,0.02,0.01,0.02,0.004,0.001,0.003,0.034,0.017,0.013,0.36,328,14,7,15.2,1177,1123,918,818,1205,516,398,28.0
0.152,0.3,1.24,0.014,0.009,0.02,0.01,0.03,0.002,0.001,0.004,0.04,0.019,0.013,0.37,331,14,7,15.2,1183,1128,915,819,1210,514,395,28.0
0.148,0.26,1.24,0.014,0.004,0.02,0.01,0.02,0.002,0.001,0.003,0.025,0.014,0.014,0.36,150,14,7,17.4,1175,1121,897,817,1209,516,405,28.0
0.151,0.31,1.24,0.01,0.004,0.02,0.01,0.03,0.003,0.002,0.003,0.04,0.019,0.012,0.37,123,12,7,15.9,1146,1095,891,812,1194,539,432,27.0
0.149,0.24,1.23,0.011,0.006,0.02,0.01,0.02,0.003,0.001,0.003,0.044,0.017,0.015,0.36,600,14,7,23.2,1169,1118,887,831,1195,515,427,27.5
0.154,0.24,1.25,0.016,0.008,0.02,0.01,0.03,0.003,0.002,0.004,0.047,0.019,0.014,0.37,559,14,7,25.0,1192,1134,888,835,1227,520,403,29.0
0.153,0.22,1.23,0.014,0.008,0.02,0.01,0.02,0.003,0.001,0.003,0.033,0.016,0.013,0.37,586,14,7,23.2,1155,1107,886,827,1183,536,453,30.0
0.154,0.28,1.22,0.01,0.004,0.02,0.01,0.02,0.002,0.001,0.002,0.037,0.015,0.015,0.36,576,14,7,22.6,1149,1102,888,830,1201,560,484,27.5
0.154,0.28,1.22,0.01,0.004,0.02,0.01,0.02,0.002,0.001,0.002,0.037,0.015,0.015,0.36,579,14,7,22.6,1148,1100,888,830,1188,534,435,30.0
0.154,0.28,1.22,0.01,0.004,0.02,0.01,0.02,0.002,0.001,0.002,0.037,0.015,0.015,0.36,574,14,7,22.6,1147,1100,888,833,1202,533,425,30.0
0.149,0.23,1.22,0.01,0.012,0.02,0.01,0.02,0.002,0.001,0.002,0.041,0.013,0.013,0.36,587,14,7,22.58,1146,1100,889,837,1200,537,447,30.0
0.149,0.23,1.22,0.01,0.012,0.02,0.01,0.02,0.002,0.001,0.002,0.041,0.013,0.013,0.36,564,14,7,22.08,1151,1103,889,831,1201,534,422,29.0
