Repository: edg7928/biye

File: shujv_Q355D_RM_REH_EL_boxs.csv (part 10 of 16)
C,Si,Mn,P,S,Cr,Ni,Cu,Mo,V,Sn,Al,Ti,Nb,CEQ,板坯装炉前温度,轧制道次数,精轧道次数,轧制厚度,粗轧开轧温度_测量平均,粗轧终止温度_测量平均,精轧开轧温度_测量平均,精轧终止温度_测量平均,抽出平均温度,TENSION_RM,YIELD_REH,EL
0.149,0.24,1.22,0.012,0.005,0.02,0.01,0.03,0.002,0.001,0.003,0.029,0.015,0.013,0.36,598,14,7,24.3,1173,1123,888,832,1209,530,426,30.0
0.149,0.24,1.23,0.011,0.006,0.02,0.01,0.02,0.003,0.001,0.003,0.044,0.017,0.015,0.36,603,14,7,23.2,1152,1104,889,829,1196,523,431,27.0
0.15,0.26,1.24,0.014,0.005,0.02,0.01,0.03,0.002,0.002,0.003,0.044,0.016,0.012,0.36,555,16,9,29.35,1157,1107,862,804,1201,553,455,28.5
0.14,0.21,1.24,0.011,0.004,0.02,0.01,0.02,0.002,0.002,0.003,0.038,0.02,0.013,0.37,569,14,7,11.7,1181,1126,908,809,1216,526,445,30.5
0.155,0.24,1.24,0.015,0.004,0.02,0.01,0.02,0.002,0.002,0.002,0.029,0.017,0.012,0.37,562,14,7,25.0,1189,1136,884,835,1214,522,419,26.0
0.155,0.24,1.24,0.015,0.004,0.02,0.01,0.02,0.002,0.002,0.002,0.029,0.017,0.012,0.37,550,14,7,24.7,1183,1130,886,833,1210,526,421,25.5
0.155,0.24,1.24,0.015,0.004,0.02,0.01,0.02,0.002,0.002,0.002,0.029,0.017,0.012,0.37,549,14,7,24.3,1186,1140,893,861,1208,537,429,25.0
0.141,0.24,1.23,0.014,0.002,0.02,0.01,0.02,0.002,0.002,0.003,0.03,0.017,0.011,0.35,541,14,7,24.25,1146,1103,885,851,1202,526,441,26.5
0.141,0.24,1.23,0.014,0.002,0.02,0.01,0.02,0.002,0.002,0.003,0.03,0.017,0.011,0.35,556,14,7,24.05,1139,1097,887,852,1202,520,436,27.5
0.141,0.24,1.23,0.014,0.002,0.02,0.01,0.02,0.002,0.002,0.003,0.03,0.017,0.011,0.35,565,14,7,23.65,1131,1089,876,841,1196,511,418,29.0
0.156,0.22,1.24,0.017,0.004,0.02,0.01,0.02,0.001,0.003,0.003,0.028,0.017,0.011,0.37,567,14,7,21.1,1146,1101,873,832,1186,523,431,28.0
0.141,0.24,1.23,0.014,0.002,0.02,0.01,0.02,0.002,0.002,0.003,0.03,0.017,0.011,0.35,548,14,7,23.45,1142,1097,875,841,1194,530,432,28.5
0.156,0.22,1.24,0.017,0.004,0.02,0.01,0.02,0.001,0.003,0.003,0.028,0.017,0.011,0.37,549,16,9,20.93,1150,1098,865,792,1184,529,440,28.0
0.141,0.24,1.23,0.014,0.002,0.02,0.01,0.02,0.002,0.002,0.003,0.03,0.017,0.011,0.35,555,14,7,22.85,1136,1092,890,836,1191,513,410,27.5
0.162,0.25,1.24,0.012,0.005,0.02,0.01,0.01,0.001,0.002,0.002,0.026,0.017,0.013,0.37,36,18,11,20.505000000000003,1160,1111,853,835,1192,537,411,27.5
0.159,0.24,1.24,0.015,0.006,0.02,0.01,0.04,0.003,0.002,0.003,0.028,0.017,0.014,0.38,588,14,7,28.5,1156,1110,868,836,1192,523,422,30.5
0.162,0.25,1.24,0.012,0.005,0.02,0.01,0.01,0.001,0.002,0.002,0.026,0.017,0.013,0.37,36,18,11,20.505000000000003,1170,1117,851,829,1202,560,439,28.0
0.148,0.3,1.26,0.015,0.005,0.02,0.01,0.03,0.002,0.001,0.003,0.043,0.016,0.014,0.37,243,14,7,19.7,1134,1090,868,832,1180,516,413,25.5
0.151,0.31,1.24,0.01,0.004,0.02,0.01,0.03,0.003,0.002,0.003,0.04,0.019,0.012,0.37,184,12,7,13.8,1173,1119,922,811,1203,529,496,27.0
0.151,0.31,1.24,0.01,0.004,0.02,0.01,0.03,0.003,0.002,0.003,0.04,0.019,0.012,0.37,41,12,7,13.6,1158,1107,920,811,1195,559,467,28.0
0.151,0.31,1.24,0.01,0.004,0.02,0.01,0.03,0.003,0.002,0.003,0.04,0.019,0.012,0.37,41,12,7,15.0,1152,1103,917,821,1193,561,481,27.0
0.151,0.31,1.24,0.01,0.004,0.02,0.01,0.03,0.003,0.002,0.003,0.04,0.019,0.012,0.37,41,12,7,16.4,1165,1114,891,811,1197,554,474,27.5
0.154,0.27,1.23,0.012,0.008,0.02,0.01,0.03,0.004,0.002,0.003,0.04,0.019,0.012,0.37,35,14,7,16.4,1171,1117,896,812,1202,532,412,27.0
0.151,0.31,1.24,0.01,0.004,0.02,0.01,0.03,0.003,0.002,0.003,0.04,0.019,0.012,0.37,41,14,7,16.2,1165,1114,878,818,1193,550,450,27.5
0.151,0.31,1.24,0.01,0.004,0.02,0.01,0.03,0.003,0.002,0.003,0.04,0.019,0.012,0.37,152,14,5,12.7,1165,1114,908,847,1197,541,454,28.5
0.151,0.26,1.24,0.011,0.007,0.02,0.01,0.02,0.002,0.001,0.004,0.032,0.016,0.015,0.36,593,14,7,15.5,1182,1125,864,800,1211,505,418,27.5
0.151,0.26,1.24,0.011,0.007,0.02,0.01,0.02,0.002,0.001,0.004,0.032,0.016,0.015,0.36,576,14,7,25.0,1161,1110,888,838,1216,516,395,28.0
0.158,0.28,1.25,0.012,0.009,0.02,0.01,0.02,0.003,0.001,0.003,0.029,0.016,0.013,0.38,591,18,11,45.17,1177,1125,865,818,1206,502,426,29.0
0.154,0.23,1.25,0.013,0.008,0.02,0.01,0.02,0.002,0.002,0.003,0.038,0.015,0.015,0.37,598,14,7,24.33,1154,1106,888,834,1194,518,411,28.0
0.156,0.24,1.22,0.013,0.012,0.02,0.01,0.02,0.003,0.001,0.003,0.032,0.014,0.011,0.37,523,14,7,24.1,1165,1114,878,818,1190,507,406,29.0
0.156,0.24,1.22,0.013,0.012,0.02,0.01,0.02,0.003,0.001,0.003,0.032,0.014,0.011,0.37,581,14,7,24.33,1151,1098,888,825,1196,512,397,29.5
0.156,0.24,1.22,0.013,0.012,0.02,0.01,0.02,0.003,0.001,0.003,0.032,0.014,0.011,0.37,580,14,7,23.83,1145,1099,887,826,1195,508,391,30.0
0.146,0.24,1.23,0.012,0.007,0.02,0.01,0.03,0.003,0.001,0.003,0.044,0.019,0.015,0.36,586,14,7,23.83,1171,1120,888,829,1200,521,423,28.5
0.146,0.24,1.23,0.012,0.007,0.02,0.01,0.03,0.003,0.001,0.003,0.044,0.019,0.015,0.36,578,14,7,23.83,1175,1123,888,823,1201,506,408,29.0
0.146,0.24,1.23,0.012,0.007,0.02,0.01,0.03,0.003,0.001,0.003,0.044,0.019,0.015,0.36,574,14,7,23.83,1180,1128,889,830,1205,503,415,30.5
0.147,0.23,1.23,0.016,0.006,0.02,0.01,0.03,0.002,0.002,0.003,0.036,0.011,0.012,0.36,573,14,7,23.83,1163,1112,884,821,1200,510,429,27.0
0.147,0.23,1.23,0.016,0.006,0.02,0.01,0.03,0.002,0.002,0.003,0.036,0.011,0.012,0.36,577,14,7,23.8,1177,1124,889,825,1207,516,399,29.0
0.149,0.24,1.23,0.011,0.006,0.02,0.01,0.02,0.003,0.001,0.003,0.044,0.017,0.015,0.36,586,14,7,23.2,1157,1109,888,830,1181,526,421,27.0
0.161,0.25,1.24,0.013,0.001,0.02,0.01,0.02,0.002,0.002,0.003,0.025,0.013,0.013,0.37,552,14,7,24.08,1192,1136,893,837,1217,568,497,28.5
0.161,0.25,1.24,0.013,0.001,0.02,0.01,0.02,0.002,0.002,0.003,0.025,0.013,0.013,0.37,413,14,7,24.08,1169,1112,863,820,1191,554,472,28.5
0.152,0.25,1.23,0.014,0.005,0.02,0.01,0.03,0.002,0.002,0.002,0.033,0.015,0.011,0.36,553,14,7,22.65,1138,1095,876,841,1188,516,433,26.5
0.152,0.25,1.23,0.014,0.005,0.02,0.01,0.03,0.002,0.002,0.002,0.033,0.015,0.011,0.36,555,14,7,22.25,1131,1089,886,847,1195,539,426,26.0
0.152,0.25,1.23,0.014,0.005,0.02,0.01,0.03,0.002,0.002,0.002,0.033,0.015,0.011,0.36,546,14,7,22.05,1138,1095,885,844,1193,517,422,28.0
0.152,0.25,1.23,0.014,0.005,0.02,0.01,0.03,0.002,0.002,0.002,0.033,0.015,0.011,0.36,563,14,7,22.05,1135,1093,887,846,1200,526,428,28.5
0.154,0.24,1.23,0.012,0.006,0.02,0.01,0.03,0.002,0.002,0.002,0.033,0.018,0.012,0.37,556,14,7,20.1,1163,1117,886,845,1195,520,412,26.5
0.153,0.27,1.25,0.011,0.012,0.02,0.01,0.03,0.002,0.002,0.003,0.042,0.019,0.011,0.37,554,14,7,19.8,1166,1120,894,848,1202,523,399,26.5
0.156,0.22,1.24,0.017,0.004,0.02,0.01,0.02,0.001,0.003,0.003,0.028,0.017,0.011,0.37,556,14,7,21.65,1152,1104,855,824,1194,525,433,25.5
0.156,0.22,1.24,0.017,0.004,0.02,0.01,0.02,0.001,0.003,0.003,0.028,0.017,0.011,0.37,561,14,7,21.45,1151,1104,864,830,1203,529,433,28.0
0.156,0.22,1.24,0.017,0.004,0.02,0.01,0.02,0.001,0.003,0.003,0.028,0.017,0.011,0.37,558,14,7,21.45,1140,1097,887,844,1200,533,431,27.5
0.153,0.27,1.25,0.011,0.012,0.02,0.01,0.03,0.002,0.002,0.003,0.042,0.019,0.011,0.37,558,14,7,19.65,1163,1117,891,847,1202,513,402,28.0
0.153,0.27,1.25,0.011,0.012,0.02,0.01,0.03,0.002,0.002,0.003,0.042,0.019,0.011,0.37,556,14,7,19.35,1171,1123,884,841,1208,515,400,27.5
0.16,0.25,1.26,0.011,0.007,0.02,0.01,0.03,0.002,0.002,0.003,0.036,0.019,0.011,0.38,551,14,7,17.95,1148,1106,917,852,1201,514,389,26.5
0.154,0.24,1.23,0.012,0.006,0.02,0.01,0.03,0.002,0.002,0.002,0.033,0.018,0.012,0.37,550,14,7,20.9,1155,1109,887,844,1194,542,454,25.0
0.16,0.25,1.26,0.011,0.007,0.02,0.01,0.03,0.002,0.002,0.003,0.036,0.019,0.011,0.38,559,16,7,13.15,1184,1133,943,832,1206,533,413,26.0
0.154,0.24,1.23,0.012,0.006,0.02,0.01,0.03,0.002,0.002,0.002,0.033,0.018,0.012,0.37,547,14,7,20.5,1139,1095,886,840,1191,537,441,27.0
0.154,0.24,1.23,0.012,0.006,0.02,0.01,0.03,0.002,0.002,0.002,0.033,0.018,0.012,0.37,570,14,7,20.3,1145,1101,886,843,1197,532,435,25.5
0.154,0.24,1.23,0.012,0.006,0.02,0.01,0.03,0.002,0.002,0.002,0.033,0.018,0.012,0.37,564,14,7,20.3,1157,1111,885,844,1201,532,432,28.0
0.153,0.27,1.25,0.011,0.012,0.02,0.01,0.03,0.002,0.002,0.003,0.042,0.019,0.011,0.37,555,14,7,19.15,1167,1121,890,845,1206,522,406,29.0
0.146,0.26,1.22,0.017,0.007,0.02,0.01,0.02,0.002,0.002,0.003,0.035,0.017,0.013,0.36,31,14,7,12.45,1203,1140,906,784,1197,539,460,25.5
0.159,0.22,1.23,0.017,0.007,0.02,0.01,0.03,0.002,0.002,0.003,0.028,0.015,0.013,0.38,276,14,7,24.1,1173,1125,891,837,1202,552,461,27.5
0.148,0.3,1.26,0.015,0.005,0.02,0.01,0.03,0.002,0.001,0.003,0.043,0.016,0.014,0.37,581,14,7,16.42,1168,1115,895,805,1204,522,437,28.0
0.161,0.29,1.24,0.016,0.004,0.02,0.01,0.03,0.002,0.002,0.003,0.032,0.014,0.013,0.37,556,16,7,11.96,1160,1107,917,806,1186,562,457,25.0
0.161,0.29,1.24,0.016,0.004,0.02,0.01,0.03,0.002,0.002,0.003,0.032,0.014,0.013,0.37,543,14,7,15.76,1177,1127,896,832,1199,544,447,26.0
0.155,0.25,1.27,0.015,0.003,0.02,0.01,0.03,0.002,0.001,0.003,0.031,0.015,0.012,0.38,568,14,7,27.45,1172,1122,862,828,1201,541,444,29.0
0.155,0.25,1.27,0.015,0.003,0.02,0.01,0.03,0.002,0.001,0.003,0.031,0.015,0.012,0.38,580,14,7,15.8,1168,1121,916,848,1199,535,442,27.5
0.155,0.25,1.27,0.015,0.003,0.02,0.01,0.03,0.002,0.001,0.003,0.031,0.015,0.012,0.38,571,14,7,18.4,1180,1131,884,843,1203,526,418,30.0
0.14,0.25,1.24,0.011,0.004,0.02,0.01,0.02,0.002,0.001,0.003,0.035,0.016,0.016,0.38,546,14,7,27.25,1165,1117,863,831,1199,529,426,28.5
0.151,0.31,1.24,0.01,0.004,0.02,0.01,0.03,0.003,0.002,0.003,0.04,0.019,0.012,0.37,205,12,7,14.1,1165,1114,889,808,1197,550,442,29.0
0.151,0.23,1.22,0.015,0.008,0.02,0.01,0.02,0.002,0.001,0.002,0.036,0.016,0.013,0.36,574,14,7,25.0,1170,1116,885,835,1213,514,408,27.5
0.151,0.23,1.22,0.015,0.008,0.02,0.01,0.02,0.002,0.001,0.002,0.036,0.016,0.013,0.36,557,14,7,25.0,1185,1128,886,829,1227,520,408,30.0
0.151,0.23,1.22,0.015,0.008,0.02,0.01,0.02,0.002,0.001,0.002,0.036,0.016,0.013,0.36,565,14,7,25.0,1190,1132,888,826,1225,525,433,29.0
0.154,0.24,1.25,0.016,0.008,0.02,0.01,0.03,0.003,0.002,0.004,0.047,0.019,0.014,0.37,562,14,7,25.0,1165,1114,887,828,1197,524,419,28.5
0.149,0.24,1.22,0.012,0.005,0.02,0.01,0.03,0.002,0.001,0.003,0.029,0.015,0.013,0.36,591,14,7,24.4,1176,1125,888,827,1201,516,427,27.0
0.153,0.25,1.24,0.012,0.011,0.02,0.01,0.03,0.002,0.001,0.003,0.033,0.017,0.012,0.37,337,16,7,19.4,1135,1090,903,828,1187,500,365,26.5
0.153,0.25,1.24,0.012,0.011,0.02,0.01,0.03,0.002,0.001,0.003,0.033,0.017,0.012,0.37,320,14,7,20.0,1149,1103,906,830,1198,512,416,29.0
0.149,0.26,1.26,0.011,0.007,0.02,0.01,0.02,0.002,0.001,0.003,0.026,0.015,0.012,0.37,340,14,7,20.8,1134,1088,889,823,1179,505,414,30.5
0.147,0.23,1.23,0.016,0.006,0.02,0.01,0.03,0.002,0.002,0.003,0.036,0.011,0.012,0.36,599,14,7,23.8,1173,1120,888,828,1192,520,413,25.0
0.153,0.22,1.23,0.014,0.008,0.02,0.01,0.02,0.003,0.001,0.003,0.033,0.016,0.013,0.37,582,14,7,23.2,1160,1111,888,833,1202,526,441,28.0
0.153,0.22,1.23,0.014,0.008,0.02,0.01,0.02,0.003,0.001,0.003,0.033,0.016,0.013,0.37,588,14,7,22.6,1165,1082,888,831,1186,525,424,29.0
0.149,0.23,1.22,0.01,0.012,0.02,0.01,0.02,0.002,0.001,0.002,0.041,0.013,0.013,0.36,565,14,7,22.58,1149,1101,890,830,1196,518,411,29.0
0.154,0.23,1.25,0.013,0.008,0.02,0.01,0.02,0.002,0.002,0.003,0.038,0.015,0.015,0.37,591,14,7,24.3,1172,1121,891,831,1201,516,397,27.5
0.154,0.23,1.24,0.013,0.004,0.02,0.01,0.02,0.002,0.002,0.004,0.031,0.016,0.011,0.37,512,14,7,15.9,1165,1114,878,818,1190,524,405,27.5
0.154,0.23,1.24,0.013,0.004,0.02,0.01,0.02,0.002,0.002,0.004,0.031,0.016,0.011,0.37,517,14,7,16.05,1172,1123,931,832,1205,524,411,27.5
0.154,0.23,1.24,0.013,0.004,0.02,0.01,0.02,0.002,0.002,0.004,0.031,0.016,0.011,0.37,530,14,7,16.05,1163,1115,910,830,1195,527,418,27.5
0.153,0.27,1.25,0.011,0.012,0.02,0.01,0.03,0.002,0.002,0.003,0.042,0.019,0.011,0.37,568,14,7,18.85,1168,1120,895,839,1211,516,400,27.5
0.153,0.27,1.25,0.011,0.012,0.02,0.01,0.03,0.002,0.002,0.003,0.042,0.019,0.011,0.37,567,14,7,18.65,1173,1124,884,838,1206,533,427,28.0
0.16,0.25,1.26,0.011,0.007,0.02,0.01,0.03,0.002,0.002,0.003,0.036,0.019,0.011,0.38,565,14,7,18.45,1169,1121,892,840,1206,522,414,28.0
0.16,0.25,1.26,0.011,0.007,0.02,0.01,0.03,0.002,0.002,0.003,0.036,0.019,0.011,0.38,568,14,7,18.15,1173,1125,896,845,1207,527,410,28.5
0.159,0.22,1.23,0.017,0.007,0.02,0.01,0.03,0.002,0.002,0.003,0.028,0.015,0.013,0.38,516,14,7,25.35,1138,1096,877,839,1205,555,489,28.5
0.148,0.23,1.22,0.014,0.009,0.02,0.01,0.02,0.003,0.002,0.002,0.035,0.019,0.015,0.36,144,18,7,26.62,1154,1107,879,830,1182,529,460,27.5
0.159,0.22,1.23,0.017,0.007,0.02,0.01,0.03,0.002,0.002,0.003,0.028,0.015,0.013,0.38,415,14,7,25.95,1167,1118,867,824,1205,551,462,29.0
0.15,0.22,1.25,0.017,0.007,0.02,0.01,0.03,0.002,0.002,0.003,0.036,0.012,0.015,0.37,52,16,9,26.55,1174,1119,842,792,1207,531,430,25.5
0.15,0.22,1.25,0.017,0.007,0.02,0.01,0.03,0.002,0.002,0.003,0.036,0.012,0.015,0.37,60,16,9,26.55,1180,1125,856,802,1208,531,454,27.5
0.15,0.22,1.25,0.017,0.007,0.02,0.01,0.03,0.002,0.002,0.003,0.036,0.012,0.015,0.37,120,16,9,23.0,1158,1097,864,804,1200,536,436,30.5
0.145,0.27,1.23,0.014,0.005,0.02,0.01,0.01,0.002,0.001,0.002,0.03,0.017,0.012,0.35,570,14,7,18.07,1167,1115,885,816,1213,509,413,27.5
0.155,0.24,1.22,0.016,0.006,0.02,0.01,0.03,0.002,0.002,0.003,0.025,0.015,0.012,0.37,559,14,7,18.07,1168,1117,890,818,1206,514,404,27.0
0.155,0.24,1.22,0.016,0.006,0.02,0.01,0.03,0.002,0.002,0.003,0.025,0.015,0.012,0.37,549,14,7,18.07,1159,1108,884,814,1198,520,408,29.0
0.16,0.25,1.24,0.016,0.01,0.02,0.01,0.02,0.002,0.001,0.002,0.038,0.019,0.013,0.37,555,14,7,18.07,1159,1108,887,815,1194,508,396,27.5
0.16,0.25,1.24,0.016,0.01,0.02,0.01,0.02,0.002,0.001,0.002,0.038,0.019,0.013,0.37,548,14,7,17.47,1158,1108,906,823,1194,513,401,29.5
0.16,0.25,1.24,0.016,0.01,0.02,0.01,0.02,0.002,0.001,0.002,0.038,0.019,0.013,0.37,541,14,7,17.47,1160,1111,908,825,1197,501,388,27.5
0.14,0.21,1.24,0.011,0.004,0.02,0.01,0.02,0.002,0.002,0.003,0.038,0.02,0.013,0.37,299,12,7,26.67,1151,1105,862,834,1207,546,468,27.5
0.14,0.21,1.24,0.011,0.004,0.02,0.01,0.02,0.002,0.002,0.003,0.038,0.02,0.013,0.37,412,12,7,20.7,1169,1118,861,815,1206,541,449,27.5
0.141,0.27,1.24,0.012,0.008,0.02,0.01,0.02,0.003,0.001,0.002,0.038,0.016,0.013,0.37,56,12,7,21.45,1168,1116,863,812,1217,529,426,27.0
0.141,0.27,1.24,0.012,0.008,0.02,0.01,0.02,0.003,0.001,0.002,0.038,0.016,0.013,0.37,56,12,7,21.95,1151,1099,848,800,1195,570,426,28.5
0.155,0.27,1.24,0.011,0.004,0.02,0.01,0.02,0.002,0.002,0.003,0.035,0.017,0.013,0.37,36,18,9,20.505000000000003,1183,1136,890,863,1202,557,450,30.0
0.149,0.22,1.24,0.012,0.004,0.02,0.01,0.02,0.002,0.002,0.003,0.038,0.013,0.013,0.37,547,14,9,42.55,1178,1125,850,821,1201,529,504,27.5
0.154,0.27,1.23,0.012,0.008,0.02,0.01,0.03,0.004,0.002,0.003,0.04,0.019,0.012,0.37,55,14,7,15.45,1179,1123,893,806,1208,518,407,28.0
0.146,0.27,1.22,0.014,0.004,0.02,0.01,0.03,0.002,0.002,0.003,0.027,0.014,0.013,0.36,573,14,7,18.15,1175,1122,876,822,1206,491,396,28.5
0.152,0.3,1.24,0.014,0.009,0.02,0.01,0.03,0.002,0.001,0.004,0.04,0.019,0.013,0.37,573,14,7,15.95,1164,1112,913,815,1196,502,408,28.0
0.148,0.26,1.21,0.014,0.008,0.02,0.01,0.02,0.004,0.001,0.003,0.034,0.017,0.013,0.36,557,14,7,16.35,1170,1117,905,815,1212,523,428,27.5
0.151,0.3,1.24,0.015,0.003,0.02,0.01,0.03,0.002,0.001,0.004,0.032,0.017,0.01,0.37,573,14,7,15.4,1155,1110,923,847,1190,566,428,27.0
0.152,0.28,1.24,0.014,0.007,0.02,0.01,0.02,0.002,0.001,0.004,0.035,0.016,0.013,0.37,300,14,7,15.65,1152,1102,910,812,1182,495,385,27.5
0.152,0.3,1.24,0.014,0.009,0.02,0.01,0.03,0.002,0.001,0.004,0.04,0.019,0.013,0.37,571,14,7,15.65,1162,1110,914,814,1196,512,400,27.0
0.146,0.28,1.21,0.011,0.009,0.02,0.01,0.03,0.003,0.001,0.003,0.032,0.015,0.013,0.36,609,18,11,47.9,1172,1118,833,793,1205,519,428,27.5
0.146,0.28,1.21,0.011,0.009,0.02,0.01,0.03,0.003,0.001,0.003,0.032,0.015,0.013,0.36,603,18,11,47.9,1168,1117,863,814,1207,516,414,27.5
0.15,0.23,1.23,0.016,0.009,0.02,0.01,0.01,0.001,0.001,0.002,0.034,0.018,0.012,0.36,549,14,7,17.47,1172,1120,906,821,1204,508,410,27.5
0.15,0.23,1.23,0.016,0.009,0.02,0.01,0.01,0.001,0.001,0.002,0.034,0.018,0.012,0.36,530,14,7,17.47,1165,1113,901,820,1194,510,409,27.0
0.15,0.24,1.24,0.014,0.003,0.02,0.01,0.01,0.003,0.001,0.002,0.027,0.015,0.011,0.36,559,14,7,17.17,1167,1115,904,824,1201,507,397,27.5
0.15,0.24,1.24,0.014,0.003,0.02,0.01,0.01,0.003,0.001,0.002,0.027,0.015,0.011,0.36,550,14,7,16.87,1147,1098,906,819,1192,509,392,28.0
0.145,0.26,1.25,0.012,0.005,0.02,0.01,0.03,0.002,0.002,0.003,0.038,0.017,0.011,0.36,557,14,7,14.05,1155,1107,920,823,1187,529,375,26.0
0.145,0.26,1.25,0.012,0.005,0.02,0.01,0.03,0.002,0.002,0.003,0.038,0.017,0.011,0.36,556,14,7,14.8,1146,1096,885,799,1180,526,441,29.0
0.15,0.26,1.24,0.014,0.005,0.02,0.01,0.03,0.002,0.002,0.003,0.044,0.016,0.012,0.36,554,16,9,15.7,1166,1112,905,796,1209,521,425,27.0
0.15,0.26,1.24,0.014,0.005,0.02,0.01,0.03,0.002,0.002,0.003,0.044,0.016,0.012,0.36,558,16,9,15.75,1160,1109,911,805,1193,513,422,26.5
0.15,0.26,1.24,0.014,0.005,0.02,0.01,0.03,0.002,0.002,0.003,0.044,0.016,0.012,0.36,560,16,9,22.2,1172,1119,869,800,1209,553,480,27.5
0.15,0.26,1.24,0.014,0.005,0.02,0.01,0.03,0.002,0.002,0.003,0.044,0.016,0.012,0.36,551,16,9,26.05,1175,1118,841,781,1210,561,465,26.0
0.15,0.26,1.24,0.014,0.005,0.02,0.01,0.03,0.002,0.002,0.003,0.044,0.016,0.012,0.36,559,16,9,23.8,1152,1100,861,801,1197,518,465,25.5
0.151,0.29,1.27,0.01,0.003,0.02,0.01,0.03,0.002,0.001,0.004,0.036,0.015,0.01,0.37,546,14,7,12.05,1159,1106,906,801,1197,547,472,27.0
0.153,0.25,1.23,0.016,0.006,0.02,0.01,0.03,0.002,0.002,0.003,0.03,0.017,0.011,0.37,560,14,7,18.67,1175,1121,879,815,1204,538,430,27.1
0.159,0.28,1.24,0.015,0.004,0.02,0.01,0.02,0.001,0.003,0.002,0.032,0.015,0.013,0.37,522,14,7,16.75,1174,1118,897,802,1205,520,401,28.5
0.15,0.23,1.23,0.015,0.003,0.02,0.01,0.02,0.003,0.002,0.002,0.03,0.014,0.012,0.36,563,16,9,30.2,1131,1084,862,809,1196,511,404,27.0
0.15,0.23,1.23,0.015,0.003,0.02,0.01,0.02,0.003,0.002,0.002,0.03,0.014,0.012,0.36,556,16,9,24.15,1151,1104,873,817,1201,512,402,28.0
0.153,0.25,1.23,0.016,0.006,0.02,0.01,0.03,0.002,0.002,0.003,0.03,0.017,0.011,0.37,556,16,9,20.15,1153,1099,864,778,1203,518,412,27.0
0.153,0.25,1.23,0.016,0.006,0.02,0.01,0.03,0.002,0.002,0.003,0.03,0.017,0.011,0.37,554,16,9,23.65,1143,1093,875,807,1197,524,407,28.5
0.149,0.26,1.24,0.014,0.003,0.02,0.01,0.02,0.002,0.002,0.004,0.04,0.018,0.012,0.36,312,14,7,18.15,1158,1109,906,824,1194,516,396,27.0
0.147,0.26,1.24,0.014,0.001,0.02,0.01,0.03,0.002,0.002,0.003,0.04,0.018,0.012,0.36,511,14,7,16.75,1161,1109,905,812,1202,519,403,28.5
0.147,0.26,1.24,0.014,0.001,0.02,0.01,0.03,0.002,0.002,0.003,0.04,0.018,0.012,0.36,519,16,7,16.45,1171,1115,896,799,1201,526,417,28.5
0.147,0.26,1.24,0.014,0.001,0.02,0.01,0.03,0.002,0.002,0.003,0.04,0.018,0.012,0.36,535,16,7,16.0,1174,1118,901,802,1202,508,405,27.0
0.151,0.31,1.24,0.01,0.004,0.02,0.01,0.03,0.003,0.002,0.003,0.04,0.019,0.012,0.37,39,12,7,11.75,1182,1097,964,803,1197,554,434,30.0
0.148,0.26,1.21,0.014,0.008,0.02,0.01,0.02,0.004,0.001,0.003,0.034,0.017,0.013,0.36,560,14,7,16.55,1174,1122,914,827,1216,497,387,28.0
0.148,0.26,1.24,0.014,0.004,0.02,0.01,0.02,0.002,0.001,0.003,0.025,0.014,0.014,0.36,581,14,7,17.05,1158,1109,913,829,1199,506,405,27.0
0.148,0.26,1.24,0.014,0.004,0.02,0.01,0.02,0.002,0.001,0.003,0.025,0.014,0.014,0.36,567,14,7,17.15,1165,1114,915,827,1203,515,410,27.5
0.146,0.26,1.28,0.012,0.005,0.02,0.01,0.02,0.002,0.001,0.003,0.037,0.019,0.013,0.37,584,14,7,17.55,1159,1110,909,830,1191,529,428,26.5
0.151,0.3,1.24,0.015,0.003,0.02,0.01,0.03,0.002,0.001,0.004,0.032,0.017,0.01,0.37,578,14,7,15.17,1153,1106,924,839,1191,534,414,27.0
0.14,0.23,1.24,0.014,0.005,0.02,0.01,0.03,0.002,0.001,0.003,0.03,0.015,0.012,0.36,577,14,7,17.6,1165,1117,904,840,1198,511,407,27.5
0.151,0.24,1.24,0.017,0.007,0.02,0.01,0.03,0.002,0.002,0.003,0.027,0.016,0.013,0.35,53,16,9,28.45,1169,1118,877,822,1195,541,459,30.0
0.15,0.26,1.24,0.014,0.005,0.02,0.01,0.03,0.002,0.002,0.003,0.044,0.016,0.012,0.36,569,16,9,22.6,1157,1106,872,805,1195,560,474,27.0
0.15,0.26,1.24,0.014,0.005,0.02,0.01,0.03,0.002,0.002,0.003,0.044,0.016,0.012,0.36,566,16,9,22.0,1165,1113,881,813,1198,542,480,26.5
0.142,0.24,1.24,0.012,0.008,0.02,0.01,0.03,0.002,0.001,0.003,0.037,0.016,0.011,0.36,560,16,9,21.4,1166,1114,883,811,1194,515,453,26.0
0.142,0.24,1.24,0.012,0.008,0.02,0.01,0.03,0.002,0.001,0.003,0.037,0.016,0.011,0.36,553,16,9,20.8,1161,1108,881,801,1194,542,462,27.0
0.142,0.24,1.24,0.012,0.008,0.02,0.01,0.03,0.002,0.001,0.003,0.037,0.016,0.011,0.36,565,16,9,20.5,1154,1100,852,786,1190,561,492,25.5
0.142,0.24,1.24,0.012,0.008,0.02,0.01,0.03,0.002,0.001,0.003,0.037,0.016,0.011,0.36,568,16,9,20.2,1148,1092,836,818,1189,539,476,26.5
0.142,0.24,1.24,0.012,0.008,0.02,0.01,0.03,0.002,0.001,0.003,0.037,0.016,0.011,0.36,565,16,9,19.4,1145,1097,895,815,1186,533,457,27.5
0.142,0.24,1.24,0.012,0.008,0.02,0.01,0.03,0.002,0.001,0.003,0.037,0.016,0.011,0.36,541,16,9,18.1,1151,1103,911,821,1186,529,450,29.5
0.137,0.25,1.27,0.015,0.007,0.02,0.01,0.03,0.002,0.001,0.003,0.037,0.018,0.011,0.36,531,16,9,19.7,1167,1112,860,788,1200,506,426,28.0
0.156,0.26,1.26,0.014,0.006,0.02,0.01,0.02,0.002,0.002,0.002,0.04,0.02,0.011,0.37,576,14,7,25.77,1170,1117,859,814,1201,511,426,28.0
0.156,0.26,1.26,0.014,0.006,0.02,0.01,0.02,0.002,0.002,0.002,0.04,0.02,0.011,0.37,570,14,7,24.82,1133,1086,870,823,1198,525,433,28.0
0.156,0.26,1.24,0.011,0.001,0.02,0.01,0.02,0.002,0.002,0.004,0.039,0.02,0.013,0.37,20,18,11,20.505000000000003,1183,1132,889,847,1206,534,407,27.0
0.15,0.23,1.23,0.015,0.003,0.02,0.01,0.02,0.003,0.002,0.002,0.03,0.014,0.012,0.36,551,16,9,30.15,1128,1081,860,808,1194,561,471,27.0
0.15,0.25,1.23,0.016,0.002,0.02,0.01,0.02,0.001,0.002,0.003,0.034,0.017,0.014,0.36,350,14,7,24.2,1179,1126,869,822,1201,557,467,28.0
0.144,0.25,1.22,0.017,0.002,0.02,0.01,0.02,0.002,0.002,0.002,0.028,0.017,0.015,0.36,571,14,7,21.8,1155,1104,869,814,1190,546,445,27.0
0.144,0.25,1.22,0.017,0.002,0.02,0.01,0.02,0.002,0.002,0.002,0.028,0.017,0.015,0.36,575,14,7,22.4,1143,1094,870,817,1194,539,433,27.0
0.144,0.25,1.22,0.017,0.002,0.02,0.01,0.02,0.002,0.002,0.002,0.028,0.017,0.015,0.36,582,14,7,23.0,1169,1116,869,819,1197,549,451,27.0
0.15,0.25,1.23,0.016,0.002,0.02,0.01,0.02,0.001,0.002,0.003,0.034,0.017,0.014,0.36,589,14,7,23.6,1153,1104,870,820,1207,541,435,27.0
0.146,0.27,1.23,0.015,0.002,0.02,0.01,0.03,0.003,0.002,0.002,0.031,0.016,0.011,0.36,570,14,7,21.85,1150,1100,871,816,1191,539,439,27.5
0.155,0.25,1.23,0.014,0.006,0.02,0.01,0.03,0.002,0.002,0.003,0.032,0.016,0.012,0.37,507,14,7,35.95,1160,1115,870,847,1207,525,419,27.0
0.155,0.26,1.24,0.015,0.007,0.02,0.01,0.04,0.003,0.002,0.004,0.045,0.017,0.013,0.37,592,18,9,15.75,1171,1114,913,794,1198,522,434,27.5
0.155,0.26,1.24,0.015,0.007,0.02,0.01,0.04,0.003,0.002,0.004,0.045,0.017,0.013,0.37,595,14,7,15.9,1183,1125,898,803,1205,523,409,28.0
0.155,0.26,1.24,0.015,0.007,0.02,0.01,0.04,0.003,0.002,0.004,0.045,0.017,0.013,0.37,597,16,9,17.76,1144,1093,888,796,1199,513,411,29.5
0.155,0.29,1.21,0.014,0.004,0.02,0.01,0.02,0.002,0.002,0.002,0.043,0.018,0.015,0.36,550,18,9,24.75,1187,1130,864,801,1203,524,422,29.5
0.141,0.24,1.23,0.014,0.002,0.02,0.01,0.02,0.002,0.002,0.003,0.03,0.017,0.011,0.35,554,14,7,22.65,1144,1101,877,840,1193,528,454,27.5
0.15,0.25,1.24,0.017,0.006,0.02,0.01,0.02,0.002,0.002,0.004,0.039,0.017,0.015,0.36,575,14,7,31.75,1163,1115,861,835,1186,529,418,27.5
0.157,0.26,1.24,0.017,0.006,0.02,0.01,0.01,0.002,0.002,0.002,0.031,0.018,0.013,0.37,36,18,9,20.505000000000003,1171,1124,894,861,1208,529,437,26.5
0.152,0.28,1.24,0.014,0.007,0.02,0.01,0.02,0.002,0.001,0.004,0.035,0.016,0.013,0.37,584,14,7,15.65,1169,1115,914,812,1199,513,409,27.5
0.146,0.27,1.22,0.014,0.004,0.02,0.01,0.03,0.002,0.002,0.003,0.027,0.014,0.013,0.36,566,14,7,15.65,1158,1105,914,813,1187,501,385,26.0
0.152,0.28,1.24,0.014,0.007,0.02,0.01,0.02,0.002,0.001,0.004,0.035,0.016,0.013,0.37,585,14,7,15.65,1158,1106,914,813,1189,522,421,27.0
0.152,0.3,1.24,0.014,0.009,0.02,0.01,0.03,0.002,0.001,0.004,0.04,0.019,0.013,0.37,576,14,7,15.95,1165,1112,912,811,1199,509,410,26.0
0.148,0.26,1.21,0.014,0.008,0.02,0.01,0.02,0.004,0.001,0.003,0.034,0.017,0.013,0.36,561,14,7,16.05,1171,1117,907,813,1208,513,422,26.0
0.148,0.26,1.24,0.014,0.004,0.02,0.01,0.02,0.002,0.001,0.003,0.025,0.014,0.014,0.36,568,14,7,17.05,1185,1131,916,831,1215,515,404,26.5
0.146,0.26,1.28,0.012,0.005,0.02,0.01,0.02,0.002,0.001,0.003,0.037,0.019,0.013,0.37,584,14,7,17.35,1163,1113,914,832,1202,522,410,26.0
0.146,0.26,1.28,0.012,0.005,0.02,0.01,0.02,0.002,0.001,0.003,0.037,0.019,0.013,0.37,581,14,7,17.5,1165,1115,915,836,1197,522,413,25.5
0.146,0.26,1.28,0.012,0.005,0.02,0.01,0.02,0.002,0.001,0.003,0.037,0.019,0.013,0.37,579,14,7,17.6,1154,1106,915,835,1193,519,410,26.0
0.148,0.24,1.25,0.014,0.006,0.02,0.01,0.02,0.002,0.001,0.004,0.029,0.013,0.011,0.37,511,14,7,17.12,1190,1134,898,823,1215,519,391,27.0
0.149,0.24,1.24,0.012,0.006,0.02,0.01,0.02,0.004,0.001,0.004,0.031,0.015,0.012,0.36,547,14,7,16.1,1169,1117,893,809,1201,515,388,29.5
0.155,0.28,1.28,0.018,0.003,0.02,0.01,0.03,0.002,0.002,0.003,0.029,0.017,0.017,0.38,38,14,7,7.85,1165,1114,878,818,1197,557,479,27.5
0.155,0.24,1.24,0.015,0.004,0.02,0.01,0.02,0.002,0.002,0.002,0.029,0.017,0.012,0.37,46,16,9,28.15,1165,1114,872,824,1191,523,411,29.0
0.149,0.24,1.24,0.012,0.006,0.02,0.01,0.02,0.004,0.001,0.004,0.031,0.015,0.012,0.36,560,14,7,16.15,1168,1120,897,846,1196,525,408,25.0
0.145,0.26,1.25,0.012,0.005,0.02,0.01,0.03,0.002,0.002,0.003,0.038,0.017,0.011,0.36,562,14,7,12.15,1152,1101,912,803,1182,484,404,28.5
0.145,0.26,1.25,0.012,0.005,0.02,0.01,0.03,0.002,0.002,0.003,0.038,0.017,0.011,0.36,560,14,7,13.75,1148,1102,923,825,1184,516,425,27.5
0.145,0.26,1.25,0.012,0.005,0.02,0.01,0.03,0.002,0.002,0.003,0.038,0.017,0.011,0.36,558,14,7,14.15,1155,1107,908,826,1182,486,398,28.0
0.145,0.26,1.25,0.012,0.005,0.02,0.01,0.03,0.002,0.002,0.003,0.038,0.017,0.011,0.36,558,14,7,14.45,1157,1110,906,827,1184,542,446,28.0
0.15,0.26,1.24,0.014,0.005,0.02,0.01,0.03,0.002,0.002,0.003,0.044,0.016,0.012,0.36,555,16,9,22.4,1166,1110,849,782,1201,569,499,25.5
0.15,0.26,1.24,0.014,0.005,0.02,0.01,0.03,0.002,0.002,0.003,0.044,0.016,0.012,0.36,566,16,9,29.95,1166,1115,868,813,1199,566,504,28.5
0.15,0.26,1.24,0.014,0.005,0.02,0.01,0.03,0.002,0.002,0.003,0.044,0.016,0.012,0.36,570,16,9,22.3,1158,1107,875,806,1195,549,472,26.5
0.142,0.24,1.24,0.012,0.008,0.02,0.01,0.03,0.002,0.001,0.003,0.037,0.016,0.011,0.36,558,16,9,21.5,1160,1108,873,809,1194,536,458,27.0
0.142,0.24,1.24,0.012,0.008,0.02,0.01,0.03,0.002,0.001,0.003,0.037,0.016,0.011,0.36,557,16,9,21.1,1158,1106,884,803,1190,527,450,27.5
0.142,0.24,1.24,0.012,0.008,0.02,0.01,0.03,0.002,0.001,0.003,0.037,0.016,0.011,0.36,566,16,9,20.7,1149,1095,847,783,1190,515,453,27.5
0.142,0.24,1.24,0.012,0.008,0.02,0.01,0.03,0.002,0.001,0.003,0.037,0.016,0.011,0.36,553,16,9,19.6,1154,1103,883,807,1189,511,449,26.5
0.142,0.24,1.24,0.012,0.008,0.02,0.01,0.03,0.002,0.001,0.003,0.037,0.016,0.011,0.36,544,16,9,14.2,1135,1085,925,786,1181,497,409,28.0
0.137,0.25,1.27,0.015,0.007,0.02,0.01,0.03,0.002,0.001,0.003,0.037,0.018,0.011,0.36,537,16,9,15.45,1176,1117,885,776,1202,486,412,27.0
0.145,0.26,1.25,0.012,0.005,0.02,0.01,0.03,0.002,0.002,0.003,0.038,0.017,0.011,0.36,103,12,7,14.8,1182,1124,886,805,1210,543,450,29.5
0.15,0.26,1.24,0.014,0.005,0.02,0.01,0.03,0.002,0.002,0.003,0.044,0.016,0.012,0.36,201,14,9,20.5,1185,1126,838,771,1212,558,471,29.5
0.143,0.28,1.23,0.012,0.005,0.02,0.01,0.03,0.002,0.001,0.003,0.04,0.017,0.011,0.36,600,18,9,25.79,1157,1106,870,807,1208,529,433,26.0
0.15,0.24,1.24,0.014,0.003,0.02,0.01,0.03,0.002,0.001,0.003,0.034,0.015,0.011,0.36,599,18,9,32.4,1158,1110,875,829,1212,519,405,26.5
0.154,0.27,1.25,0.012,0.003,0.02,0.01,0.03,0.002,0.002,0.003,0.035,0.018,0.011,0.37,598,14,7,26.35,1138,1094,855,834,1199,525,437,29.0
0.16,0.26,1.23,0.013,0.004,0.02,0.01,0.03,0.002,0.001,0.003,0.037,0.017,0.012,0.37,602,14,7,31.45,1165,1114,878,818,1207,522,397,25.5
0.16,0.26,1.23,0.013,0.004,0.02,0.01,0.03,0.002,0.001,0.003,0.037,0.017,0.012,0.37,595,18,9,30.75,1178,1126,879,825,1205,529,411,27.5
0.142,0.25,1.24,0.014,0.006,0.02,0.01,0.03,0.002,0.002,0.004,0.038,0.016,0.011,0.36,83,16,9,26.15,1163,1112,868,806,1196,548,469,28.5
0.156,0.25,1.21,0.018,0.004,0.02,0.01,0.03,0.003,0.003,0.003,0.032,0.015,0.013,0.37,99,16,9,25.85,1169,1118,872,809,1197,529,479,26.0
0.155,0.24,1.25,0.009,0.005,0.02,0.01,0.03,0.002,0.002,0.003,0.029,0.016,0.012,0.37,122,14,7,14.97,1142,1098,925,837,1177,501,390,29.5
0.151,0.24,1.22,0.014,0.008,0.02,0.01,0.01,0.002,0.002,0.002,0.034,0.016,0.013,0.36,556,16,9,28.15,1187,1135,897,829,1197,552,480,25.5
0.151,0.24,1.22,0.014,0.008,0.02,0.01,0.01,0.002,0.002,0.002,0.034,0.016,0.013,0.36,578,16,9,30.15,1165,1114,892,829,1197,548,437,27.0
0.143,0.28,1.23,0.012,0.005,0.02,0.01,0.03,0.002,0.001,0.003,0.04,0.017,0.011,0.36,599,18,9,25.79,1197,1140,873,807,1211,527,441,26.0
0.143,0.28,1.23,0.012,0.005,0.02,0.01,0.03,0.002,0.001,0.003,0.04,0.017,0.011,0.36,592,18,9,25.15,1190,1136,881,822,1213,520,431,27.0
0.15,0.24,1.24,0.014,0.003,0.02,0.01,0.03,0.002,0.001,0.003,0.034,0.015,0.011,0.36,588,18,9,34.7,1180,1128,864,821,1217,513,416,25.5
0.16,0.26,1.23,0.013,0.004,0.02,0.01,0.03,0.002,0.001,0.003,0.037,0.017,0.012,0.37,591,18,9,32.4,1159,1110,876,825,1209,522,397,28.0
0.154,0.27,1.25,0.012,0.003,0.02,0.01,0.03,0.002,0.002,0.003,0.035,0.018,0.011,0.37,607,16,7,25.79,1135,1090,870,820,1211,521,410,29.0
0.15,0.24,1.24,0.014,0.003,0.02,0.01,0.03,0.002,0.001,0.003,0.034,0.015,0.011,0.36,609,18,9,33.2,1184,1133,878,826,1214,513,402,26.5
0.151,0.27,1.23,0.015,0.008,0.02,0.01,0.02,0.004,0.002,0.002,0.045,0.018,0.011,0.36,534,16,7,29.4,1187,1133,867,828,1198,521,417,26.5
0.151,0.27,1.23,0.015,0.008,0.02,0.01,0.02,0.004,0.002,0.002,0.045,0.018,0.011,0.36,545,16,7,29.1,1169,1117,861,824,1202,517,412,27.5
0.151,0.27,1.23,0.015,0.008,0.02,0.01,0.02,0.004,0.002,0.002,0.045,0.018,0.011,0.36,539,16,7,29.05,1198,1143,867,825,1214,532,437,28.0
0.147,0.27,1.23,0.011,0.005,0.02,0.01,0.03,0.002,0.002,0.003,0.044,0.018,0.013,0.36,43,16,9,27.65,1191,1136,868,811,1197,543,458,27.0
0.151,0.26,1.24,0.015,0.008,0.02,0.01,0.02,0.002,0.002,0.002,0.032,0.016,0.014,0.36,50,16,9,26.15,1185,1129,867,813,1226,546,448,26.5
0.151,0.24,1.22,0.014,0.008,0.02,0.01,0.01,0.002,0.002,0.002,0.034,0.016,0.013,0.36,581,16,9,30.15,1194,1141,895,833,1197,534,421,27.0
0.148,0.23,1.23,0.017,0.003,0.02,0.01,0.03,0.002,0.002,0.003,0.027,0.014,0.013,0.36,570,12,7,38.15,1162,1114,860,844,1188,523,403,29.0
0.142,0.25,1.24,0.013,0.007,0.02,0.01,0.04,0.002,0.002,0.002,0.037,0.015,0.013,0.36,564,12,7,26.2,1163,1113,855,816,1192,557,482,26.5
0.151,0.26,1.24,0.014,0.002,0.02,0.01,0.02,0.003,0.002,0.003,0.039,0.014,0.013,0.35,42,14,7,15.45,1149,1105,914,839,1212,526,470,28.5
0.153,0.28,1.23,0.013,0.005,0.02,0.01,0.02,0.001,0.001,0.002,0.028,0.015,0.016,0.36,39,12,5,10.05,1167,1119,878,853,1216,537,459,27.5
0.153,0.28,1.23,0.013,0.005,0.02,0.01,0.02,0.001,0.001,0.002,0.028,0.015,0.016,0.36,42,12,5,10.05,1144,1097,948,836,1205,537,436,27.5
0.153,0.29,1.24,0.01,0.003,0.02,0.01,0.03,0.002,0.001,0.003,0.037,0.019,0.011,0.37,591,18,9,38.3,1185,1135,876,838,1212,560,467,28.0
0.151,0.26,1.24,0.015,0.008,0.02,0.01,0.02,0.002,0.002,0.002,0.032,0.016,0.014,0.36,493,14,7,25.4,1157,1109,870,827,1194,529,499,29.5
0.151,0.26,1.24,0.015,0.008,0.02,0.01,0.02,0.002,0.002,0.002,0.032,0.016,0.014,0.36,498,14,7,25.25,1160,1139,869,818,1199,529,500,30.0
0.159,0.24,1.24,0.011,0.006,0.02,0.01,0.02,0.002,0.002,0.003,0.039,0.017,0.012,0.37,499,14,7,16.8,1165,1118,911,849,1194,519,394,29.0
0.159,0.24,1.24,0.014,0.004,0.02,0.01,0.03,0.002,0.002,0.003,0.035,0.015,0.011,0.37,85,14,9,29.37,1183,1129,860,807,1209,535,461,26.0
0.159,0.24,1.24,0.014,0.004,0.02,0.01,0.03,0.002,0.002,0.003,0.035,0.015,0.011,0.37,101,14,9,28.87,1188,1134,864,813,1215,565,479,25.0
0.159,0.24,1.24,0.014,0.004,0.02,0.01,0.03,0.002,0.002,0.003,0.035,0.015,0.011,0.37,125,14,9,28.37,1175,1122,860,807,1206,529,495,27.5
0.159,0.24,1.24,0.014,0.004,0.02,0.01,0.03,0.002,0.002,0.003,0.035,0.015,0.011,0.37,122,14,9,28.17,1144,1094,851,801,1213,529,488,26.5
0.151,0.26,1.23,0.014,0.008,0.02,0.01,0.02,0.002,0.002,0.003,0.038,0.018,0.012,0.38,131,14,9,28.17,1150,1100,859,804,1216,529,505,28.0
0.151,0.27,1.26,0.015,0.003,0.02,0.01,0.02,0.002,0.002,0.002,0.031,0.014,0.013,0.37,44,14,7,24.65,1175,1124,859,822,1204,522,415,29.5
0.138,0.27,1.24,0.014,0.003,0.02,0.01,0.02,0.002,0.002,0.003,0.038,0.017,0.013,0.38,41,14,5,7.9,1165,1114,878,818,1197,546,439,26.0
0.138,0.27,1.24,0.014,0.003,0.02,0.01,0.02,0.002,0.002,0.003,0.038,0.017,0.013,0.38,38,14,5,7.9,1165,1114,878,818,1197,544,454,25.0
0.138,0.27,1.24,0.014,0.003,0.02,0.01,0.02,0.002,0.002,0.003,0.038,0.017,0.013,0.38,82,14,5,7.9,1201,1150,878,818,1197,551,460,26.0
0.161,0.23,1.24,0.012,0.003,0.02,0.01,0.02,0.002,0.002,0.002,0.025,0.016,0.012,0.37,56,12,5,9.75,1186,1138,878,862,1227,508,407,27.5
0.151,0.28,1.27,0.013,0.003,0.02,0.01,0.02,0.002,0.002,0.003,0.039,0.018,0.013,0.37,45,12,7,14.02,1150,1096,899,790,1190,548,426,27.5
0.15,0.26,1.25,0.011,0.003,0.02,0.01,0.01,0.002,0.002,0.004,0.034,0.018,0.012,0.37,532,16,7,29.4,1190,1138,859,831,1205,521,422,28.5
0.15,0.24,1.26,0.012,0.006,0.02,0.01,0.03,0.002,0.001,0.003,0.03,0.015,0.012,0.37,605,14,7,27.25,1190,1139,865,835,1218,530,448,26.5
0.14,0.26,1.22,0.012,0.006,0.02,0.01,0.03,0.002,0.001,0.003,0.033,0.014,0.012,0.35,608,14,7,27.25,1159,1112,869,833,1203,538,448,25.5
0.151,0.26,1.25,0.013,0.009,0.02,0.01,0.03,0.004,0.002,0.003,0.038,0.014,0.011,0.37,516,14,7,22.7,1164,1116,898,831,1201,546,468,28.0
0.151,0.26,1.25,0.013,0.009,0.02,0.01,0.03,0.004,0.002,0.003,0.038,0.014,0.011,0.37,516,14,7,22.7,1164,1116,898,831,1201,546,468,28.0
0.159,0.24,1.24,0.011,0.006,0.02,0.01,0.02,0.002,0.002,0.003,0.039,0.017,0.012,0.37,563,14,7,14.8,1170,1119,879,812,1205,528,445,30.5
0.151,0.27,1.26,0.015,0.003,0.02,0.01,0.02,0.002,0.002,0.002,0.031,0.014,0.013,0.37,45,16,7,15.66,1151,1103,891,820,1189,517,398,27.5
0.151,0.27,1.26,0.015,0.003,0.02,0.01,0.02,0.002,0.002,0.002,0.031,0.014,0.013,0.37,47,14,7,15.7,1161,1112,905,825,1187,521,405,30.5
0.147,0.24,1.23,0.015,0.007,0.02,0.01,0.03,0.002,0.002,0.003,0.038,0.016,0.011,0.36,97,14,7,14.1,1171,1123,916,831,1205,530,417,26.5
0.146,0.24,1.22,0.017,0.003,0.02,0.01,0.01,0.001,0.002,0.002,0.028,0.012,0.015,0.36,51,14,7,16.3,1143,1101,915,845,1188,525,411,27.5
0.153,0.25,1.23,0.014,0.003,0.02,0.01,0.04,0.002,0.002,0.003,0.036,0.017,0.014,0.37,54,16,7,14.1,1163,1113,923,828,1187,534,415,27.0
0.149,0.29,1.24,0.014,0.009,0.02,0.01,0.02,0.002,0.002,0.003,0.029,0.016,0.013,0.37,54,16,7,12.1,1162,1115,878,818,1188,559,422,25.5
0.156,0.25,1.21,0.018,0.004,0.02,0.01,0.03,0.003,0.003,0.003,0.032,0.015,0.013,0.37,57,16,9,25.35,1172,1119,876,810,1214,578,500,25.0
0.148,0.27,1.23,0.01,0.004,0.02,0.01,0.02,0.003,0.001,0.004,0.03,0.016,0.013,0.36,59,16,9,27.25,1178,1126,879,821,1218,559,468,26.5
0.15,0.26,1.25,0.011,0.003,0.02,0.01,0.01,0.002,0.002,0.004,0.034,0.018,0.012,0.37,546,16,7,29.4,1188,1137,861,837,1210,537,414,27.0
0.15,0.26,1.25,0.011,0.003,0.02,0.01,0.01,0.002,0.002,0.004,0.034,0.018,0.012,0.37,541,16,7,29.4,1188,1136,860,834,1207,524,416,28.5
0.153,0.29,1.23,0.015,0.004,0.02,0.01,0.01,0.001,0.002,0.002,0.029,0.017,0.011,0.36,526,16,9,38.2,1137,1092,861,836,1183,517,403,27.5
0.153,0.29,1.23,0.015,0.004,0.02,0.01,0.01,0.001,0.002,0.002,0.029,0.017,0.011,0.36,205,16,9,42.55,1160,1113,871,838,1185,512,399,28.5
0.14,0.26,1.22,0.012,0.006,0.02,0.01,0.03,0.002,0.001,0.003,0.033,0.014,0.012,0.35,594,14,7,26.75,1149,1102,867,829,1180,550,464,28.5
0.146,0.25,1.24,0.012,0.008,0.02,0.01,0.03,0.002,0.002,0.003,0.034,0.015,0.013,0.38,584,18,9,28.15,1168,1116,862,812,1202,554,456,26.5
0.144,0.28,1.24,0.014,0.005,0.02,0.01,0.03,0.004,0.002,0.004,0.03,0.016,0.013,0.38,553,16,9,20.505000000000003,1166,1119,886,852,1189,504,395,25.0
0.15,0.24,1.26,0.012,0.006,0.02,0.01,0.03,0.002,0.001,0.003,0.03,0.015,0.012,0.37,614,14,7,27.25,1195,1143,871,834,1226,513,413,29.0
0.151,0.26,1.25,0.013,0.009,0.02,0.01,0.03,0.004,0.002,0.003,0.038,0.014,0.011,0.37,492,14,7,16.0,1166,1111,898,796,1198,527,404,28.0
0.151,0.26,1.25,0.013,0.009,0.02,0.01,0.03,0.004,0.002,0.003,0.038,0.014,0.011,0.37,522,14,7,13.77,1170,1115,935,812,1204,492,389,26.5
0.159,0.24,1.24,0.011,0.006,0.02,0.01,0.02,0.002,0.002,0.003,0.039,0.017,0.012,0.37,557,12,7,14.9,1188,1135,897,825,1216,501,389,28.0
0.159,0.24,1.24,0.011,0.006,0.02,0.01,0.02,0.002,0.002,0.003,0.039,0.017,0.012,0.37,570,12,7,14.1,1173,1121,897,825,1213,520,421,29.5
0.159,0.24,1.24,0.011,0.006,0.02,0.01,0.02,0.002,0.002,0.003,0.039,0.017,0.012,0.37,566,12,7,13.3,1173,1122,915,820,1211,517,413,30.5
0.159,0.24,1.24,0.011,0.006,0.02,0.01,0.02,0.002,0.002,0.003,0.039,0.017,0.012,0.37,502,14,7,15.0,1171,1120,883,820,1196,500,406,30.0
0.157,0.27,1.24,0.013,0.004,0.02,0.01,0.03,0.002,0.002,0.002,0.032,0.019,0.012,0.38,102,14,7,13.7,1153,1104,894,817,1206,525,442,30.5
0.151,0.27,1.26,0.015,0.003,0.02,0.01,0.02,0.002,0.002,0.002,0.031,0.014,0.013,0.37,43,16,9,18.75,1160,1103,869,778,1186,530,434,27.0
0.151,0.26,1.24,0.009,0.004,0.02,0.01,0.03,0.002,0.001,0.004,0.04,0.012,0.013,0.37,67,12,7,28.45,1151,1104,853,828,1192,529,426,25.0
0.151,0.26,1.23,0.015,0.009,0.02,0.01,0.03,0.002,0.002,0.003,0.041,0.02,0.013,0.38,58,14,7,16.75,1133,1090,894,831,1183,538,412,28.5
0.153,0.29,1.23,0.015,0.004,0.02,0.01,0.01,0.001,0.002,0.002,0.029,0.017,0.011,0.36,470,14,7,32.5,1161,1114,861,843,1188,535,420,28.0
0.153,0.29,1.23,0.015,0.004,0.02,0.01,0.01,0.001,0.002,0.002,0.029,0.017,0.011,0.36,189,14,7,32.4,1135,1092,865,840,1185,532,420,27.5
0.151,0.26,1.24,0.015,0.008,0.02,0.01,0.02,0.002,0.002,0.002,0.032,0.016,0.014,0.36,56,14,9,27.75,1182,1130,877,816,1221,529,478,26.0
0.152,0.24,1.24,0.013,0.006,0.02,0.01,0.02,0.003,0.002,0.003,0.029,0.016,0.013,0.36,481,14,7,14.3,1149,1095,916,794,1187,514,423,29.5
0.158,0.25,1.23,0.01,0.007,0.02,0.01,0.02,0.002,0.001,0.002,0.028,0.014,0.012,0.37,606,14,7,29.45,1192,1141,864,834,1197,523,422,29.0
0.14,0.26,1.22,0.012,0.006,0.02,0.01,0.03,0.002,0.001,0.003,0.033,0.014,0.012,0.35,606,14,7,26.75,1170,1121,869,835,1213,531,433,28.5
0.146,0.25,1.24,0.012,0.008,0.02,0.01,0.03,0.002,0.002,0.003,0.034,0.015,0.013,0.38,571,14,7,27.25,1180,1130,869,837,1190,551,494,27.5
0.15,0.24,1.26,0.012,0.006,0.02,0.01,0.03,0.002,0.001,0.003,0.03,0.015,0.012,0.37,592,14,7,29.5,1170,1121,864,831,1215,525,425,26.5
0.146,0.25,1.24,0.012,0.008,0.02,0.01,0.03,0.002,0.002,0.003,0.034,0.015,0.013,0.38,570,18,9,28.25,1179,1118,861,812,1207,557,505,27.0
0.146,0.28,1.24,0.014,0.005,0.02,0.01,0.03,0.002,0.002,0.003,0.03,0.016,0.014,0.36,544,12,7,16.4,1162,1114,901,834,1210,513,403,26.5
0.146,0.24,1.23,0.015,0.006,0.02,0.01,0.03,0.002,0.002,0.002,0.039,0.017,0.012,0.36,538,12,7,28.1,1153,1108,870,830,1205,529,494,26.0
0.146,0.24,1.23,0.015,0.006,0.02,0.01,0.03,0.002,0.002,0.002,0.039,0.017,0.012,0.36,529,12,7,29.0,1155,1110,875,839,1197,529,426,25.5
0.157,0.24,1.25,0.014,0.004,0.02,0.01,0.02,0.002,0.002,0.002,0.029,0.016,0.012,0.37,532,12,7,30.0,1144,1101,875,840,1190,545,442,27.5
0.162,0.27,1.22,0.012,0.005,0.02,0.01,0.02,0.003,0.002,0.002,0.038,0.017,0.014,0.37,524,12,7,28.2,1144,1100,878,841,1180,555,467,26.0
0.15,0.23,1.26,0.011,0.005,0.02,0.01,0.02,0.002,0.002,0.002,0.037,0.017,0.012,0.37,454,12,7,28.05,1151,1106,872,835,1185,539,466,27.5
0.151,0.26,1.25,0.016,0.01,0.02,0.01,0.02,0.002,0.002,0.002,0.03,0.017,0.013,0.37,553,12,7,26.25,1144,1099,868,830,1184,548,453,27.5
0.142,0.25,1.24,0.013,0.007,0.02,0.01,0.04,0.002,0.002,0.002,0.037,0.015,0.013,0.36,551,12,7,26.2,1159,1113,874,834,1189,540,458,28.0
0.159,0.24,1.24,0.014,0.004,0.02,0.01,0.03,0.002,0.002,0.003,0.035,0.015,0.011,0.37,80,14,7,15.65,1151,1103,877,816,1191,518,400,29.0
0.153,0.24,1.24,0.011,0.006,0.02,0.01,0.03,0.002,0.002,0.004,0.036,0.015,0.012,0.37,43,14,7,14.75,1168,1115,921,816,1195,510,426,30.0
0.149,0.25,1.24,0.012,0.007,0.02,0.01,0.02,0.001,0.002,0.003,0.033,0.015,0.01,0.36,41,14,7,14.75,1160,1107,918,810,1193,492,417,29.0
0.151,0.25,1.23,0.01,0.009,0.02,0.01,0.02,0.002,0.002,0.003,0.032,0.016,0.011,0.36,40,14,7,14.75,1164,1112,921,814,1194,505,415,28.0
0.159,0.24,1.24,0.014,0.004,0.02,0.01,0.03,0.002,0.002,0.003,0.035,0.015,0.011,0.37,83,14,7,19.65,1153,1104,857,816,1193,557,451,25.0
0.153,0.24,1.25,0.013,0.002,0.02,0.01,0.03,0.002,0.002,0.004,0.03,0.015,0.014,0.37,44,14,7,20.65,1153,1101,861,801,1186,495,402,26.0
