Repository: edg7928/biye

File: shujv_Q355D_RM_REH_EL_boxs.csv (part 11 of 16)
C,Si,Mn,P,S,Cr,Ni,Cu,Mo,V,Sn,Al,Ti,Nb,CEQ,板坯装炉前温度,轧制道次数,精轧道次数,轧制厚度,粗轧开轧温度_测量平均,粗轧终止温度_测量平均,精轧开轧温度_测量平均,精轧终止温度_测量平均,抽出平均温度,TENSION_RM,YIELD_REH,EL
0.146,0.25,1.24,0.008,0.004,0.02,0.01,0.02,0.002,0.002,0.003,0.033,0.017,0.013,0.38,44,12,7,16.02,1141,1091,888,803,1190,561,482,26.0
0.151,0.29,1.22,0.014,0.006,0.02,0.01,0.03,0.002,0.002,0.004,0.038,0.016,0.011,0.38,46,14,7,14.82,1171,1117,927,813,1199,534,446,27.0
0.147,0.28,1.25,0.011,0.004,0.02,0.01,0.02,0.002,0.002,0.002,0.027,0.017,0.012,0.36,507,14,7,24.5,1158,1106,866,812,1188,529,492,25.5
0.147,0.28,1.25,0.011,0.004,0.02,0.01,0.02,0.002,0.002,0.002,0.027,0.017,0.012,0.36,524,14,7,23.9,1167,1116,872,817,1192,517,426,29.0
0.147,0.28,1.25,0.011,0.004,0.02,0.01,0.02,0.002,0.002,0.002,0.027,0.017,0.012,0.36,508,14,7,22.9,1161,1109,868,810,1194,519,431,27.5
0.147,0.28,1.25,0.011,0.004,0.02,0.01,0.02,0.002,0.002,0.002,0.027,0.017,0.012,0.36,525,14,7,22.4,1169,1116,880,810,1195,537,448,27.0
0.155,0.27,1.3,0.015,0.004,0.02,0.01,0.02,0.002,0.002,0.003,0.043,0.016,0.014,0.38,519,14,7,21.2,1157,1104,878,805,1197,538,437,28.0
0.152,0.24,1.24,0.013,0.006,0.02,0.01,0.02,0.003,0.002,0.003,0.029,0.016,0.013,0.36,480,14,7,14.5,1150,1096,916,795,1190,515,413,28.5
0.144,0.25,1.23,0.014,0.009,0.02,0.01,0.02,0.002,0.002,0.003,0.045,0.019,0.012,0.36,578,16,7,27.7,1178,1129,873,842,1191,518,419,29.0
0.14,0.26,1.22,0.012,0.006,0.02,0.01,0.03,0.002,0.001,0.003,0.033,0.014,0.012,0.35,601,14,7,26.75,1168,1119,869,837,1204,550,460,29.0
0.151,0.26,1.25,0.013,0.009,0.02,0.01,0.03,0.004,0.002,0.003,0.038,0.014,0.011,0.37,492,14,7,15.1,1173,1116,898,795,1204,518,434,26.5
0.156,0.22,1.25,0.013,0.006,0.02,0.01,0.03,0.002,0.002,0.004,0.033,0.014,0.013,0.37,548,12,7,16.4,1151,1104,892,831,1203,536,426,28.0
0.146,0.28,1.24,0.014,0.005,0.02,0.01,0.03,0.002,0.002,0.003,0.03,0.016,0.014,0.36,539,12,7,16.4,1156,1109,907,838,1195,522,398,28.0
0.157,0.24,1.25,0.014,0.004,0.02,0.01,0.02,0.002,0.002,0.002,0.029,0.016,0.012,0.37,532,12,7,30.0,1165,1118,870,838,1196,529,505,26.5
0.157,0.24,1.25,0.014,0.004,0.02,0.01,0.02,0.002,0.002,0.002,0.029,0.016,0.012,0.37,525,12,7,28.2,1135,1091,875,840,1178,564,476,27.0
0.162,0.27,1.22,0.012,0.005,0.02,0.01,0.02,0.003,0.002,0.002,0.038,0.017,0.014,0.37,529,14,7,27.95,1165,1114,878,818,1169,547,454,27.5
0.162,0.27,1.22,0.012,0.005,0.02,0.01,0.02,0.003,0.002,0.002,0.038,0.017,0.014,0.37,527,14,7,28.1,1127,1086,877,842,1171,547,456,26.5
0.15,0.23,1.26,0.011,0.005,0.02,0.01,0.02,0.002,0.002,0.002,0.037,0.017,0.012,0.37,525,12,7,28.1,1144,1102,882,845,1182,544,454,28.0
0.15,0.23,1.26,0.011,0.005,0.02,0.01,0.02,0.002,0.002,0.002,0.037,0.017,0.012,0.37,531,12,7,28.05,1146,1102,876,837,1187,549,478,25.5
0.155,0.25,1.23,0.012,0.008,0.02,0.01,0.02,0.002,0.002,0.003,0.034,0.015,0.012,0.37,526,12,7,28.05,1140,1097,872,834,1187,561,469,26.0
0.155,0.25,1.23,0.012,0.008,0.02,0.01,0.02,0.002,0.002,0.003,0.034,0.015,0.012,0.37,542,12,7,28.05,1142,1098,870,834,1187,547,450,27.5
0.155,0.25,1.23,0.012,0.008,0.02,0.01,0.02,0.002,0.002,0.003,0.034,0.015,0.012,0.37,552,12,7,27.15,1159,1113,877,837,1188,571,459,25.5
0.151,0.26,1.25,0.016,0.01,0.02,0.01,0.02,0.002,0.002,0.002,0.03,0.017,0.013,0.37,562,14,7,26.15,1144,1099,862,822,1194,546,460,26.5
0.142,0.25,1.24,0.013,0.007,0.02,0.01,0.04,0.002,0.002,0.002,0.037,0.015,0.013,0.36,560,12,7,26.15,1144,1099,861,827,1188,551,446,27.0
0.145,0.24,1.23,0.015,0.007,0.02,0.01,0.03,0.002,0.001,0.004,0.039,0.017,0.014,0.36,70,14,7,26.3,1145,1096,873,819,1188,564,469,29.0
0.148,0.24,1.23,0.009,0.003,0.02,0.01,0.04,0.004,0.001,0.004,0.029,0.015,0.012,0.36,48,14,7,26.25,1149,1100,865,811,1190,531,424,30.0
0.151,0.26,1.23,0.012,0.009,0.02,0.01,0.03,0.002,0.002,0.004,0.038,0.018,0.013,0.38,66,14,7,14.75,1150,1100,919,811,1193,532,404,29.0
0.151,0.26,1.24,0.014,0.002,0.02,0.01,0.02,0.003,0.002,0.003,0.039,0.014,0.013,0.35,40,14,7,13.55,1170,1119,937,824,1204,552,466,30.0
0.151,0.25,1.24,0.015,0.01,0.02,0.01,0.01,0.001,0.002,0.002,0.037,0.016,0.012,0.36,43,12,5,10.05,1165,1114,878,847,1197,529,421,29.5
0.148,0.29,1.29,0.014,0.006,0.02,0.01,0.03,0.002,0.003,0.003,0.038,0.019,0.015,0.37,58,16,9,14.1,1159,1100,881,818,1198,546,481,26.5
0.149,0.25,1.24,0.015,0.008,0.02,0.01,0.04,0.002,0.002,0.003,0.027,0.014,0.012,0.37,44,14,7,15.9,1165,1114,878,818,1193,509,423,28.0
0.151,0.26,1.24,0.009,0.004,0.02,0.01,0.03,0.002,0.001,0.004,0.04,0.012,0.013,0.37,45,14,9,17.22,1162,1110,904,806,1194,563,471,27.0
0.157,0.27,1.24,0.013,0.004,0.02,0.01,0.03,0.002,0.002,0.002,0.032,0.019,0.012,0.38,60,12,7,15.57,1167,1111,884,797,1196,525,417,28.5
0.157,0.23,1.22,0.012,0.008,0.02,0.01,0.04,0.002,0.002,0.003,0.041,0.017,0.01,0.37,47,12,7,15.92,1155,1105,924,817,1196,501,395,28.0
0.151,0.26,1.24,0.009,0.004,0.02,0.01,0.03,0.002,0.001,0.004,0.04,0.012,0.013,0.37,48,14,9,16.7,1147,1091,842,818,1188,529,426,27.0
0.151,0.25,1.24,0.012,0.005,0.02,0.01,0.02,0.002,0.002,0.002,0.039,0.016,0.013,0.37,43,12,7,14.82,1149,1097,897,806,1187,517,418,27.5
0.151,0.26,1.24,0.009,0.004,0.02,0.01,0.03,0.002,0.001,0.004,0.04,0.012,0.013,0.37,41,14,7,17.35,1174,1124,899,828,1220,559,465,27.1
0.155,0.27,1.3,0.015,0.004,0.02,0.01,0.02,0.002,0.002,0.003,0.043,0.016,0.014,0.38,513,14,7,21.8,1179,1125,882,812,1198,532,417,28.0
0.155,0.27,1.3,0.015,0.004,0.02,0.01,0.02,0.002,0.002,0.003,0.043,0.016,0.014,0.38,511,14,7,20.6,1173,1119,877,803,1202,533,431,27.5
0.148,0.29,1.24,0.011,0.005,0.02,0.01,0.03,0.002,0.002,0.003,0.037,0.02,0.012,0.36,525,14,7,20.0,1159,1108,888,819,1201,501,391,29.0
0.152,0.24,1.24,0.013,0.006,0.02,0.01,0.02,0.003,0.002,0.003,0.029,0.016,0.013,0.36,472,14,7,14.6,1155,1100,913,797,1194,503,394,27.0
0.144,0.25,1.23,0.014,0.009,0.02,0.01,0.02,0.002,0.002,0.003,0.045,0.019,0.012,0.36,605,16,7,27.66,1178,1129,870,839,1196,510,409,28.5
0.156,0.26,1.24,0.012,0.006,0.02,0.01,0.03,0.003,0.002,0.003,0.031,0.016,0.013,0.37,286,12,7,24.08,1162,1111,869,815,1209,529,426,27.5
0.156,0.26,1.24,0.012,0.006,0.02,0.01,0.03,0.003,0.002,0.003,0.031,0.016,0.013,0.37,286,12,7,24.08,1162,1111,869,815,1209,529,426,27.5
0.151,0.26,1.25,0.013,0.009,0.02,0.01,0.03,0.004,0.002,0.003,0.038,0.014,0.011,0.37,501,14,7,22.7,1157,1109,892,826,1200,566,485,27.5
0.147,0.24,1.24,0.018,0.007,0.02,0.01,0.02,0.002,0.003,0.003,0.034,0.014,0.013,0.37,58,14,9,27.15,1151,1101,854,806,1188,542,471,27.5
0.156,0.22,1.25,0.013,0.006,0.02,0.01,0.03,0.002,0.002,0.004,0.033,0.014,0.013,0.37,546,12,7,16.4,1149,1103,901,832,1203,517,417,26.5
0.146,0.28,1.24,0.014,0.005,0.02,0.01,0.03,0.002,0.002,0.003,0.03,0.016,0.014,0.36,538,12,7,26.8,1170,1121,860,819,1211,552,471,27.0
0.146,0.24,1.23,0.015,0.006,0.02,0.01,0.03,0.002,0.002,0.002,0.039,0.017,0.012,0.36,530,12,7,29.0,1160,1114,869,833,1200,529,426,25.5
0.151,0.26,1.25,0.016,0.01,0.02,0.01,0.02,0.002,0.002,0.002,0.03,0.017,0.013,0.37,548,12,7,26.55,1149,1130,858,818,1184,544,453,26.5
0.151,0.26,1.24,0.014,0.002,0.02,0.01,0.02,0.003,0.002,0.003,0.039,0.014,0.013,0.35,81,14,7,11.55,1188,1131,953,810,1224,567,490,28.0
0.151,0.29,1.22,0.014,0.006,0.02,0.01,0.03,0.002,0.002,0.004,0.038,0.016,0.011,0.38,47,14,7,13.02,1158,1105,933,800,1199,547,426,26.7
0.147,0.23,1.24,0.016,0.008,0.02,0.01,0.04,0.002,0.003,0.003,0.028,0.016,0.013,0.36,48,14,7,13.02,1159,1105,945,809,1197,514,410,27.5
0.139,0.29,1.24,0.011,0.008,0.02,0.01,0.02,0.003,0.002,0.002,0.035,0.018,0.013,0.38,38,12,7,13.62,1156,1104,914,802,1194,552,494,28.0
0.139,0.29,1.24,0.011,0.008,0.02,0.01,0.02,0.003,0.002,0.002,0.035,0.018,0.013,0.38,37,12,7,11.52,1154,1107,937,828,1201,538,426,30.5
0.144,0.3,1.24,0.016,0.005,0.02,0.01,0.04,0.003,0.002,0.003,0.041,0.018,0.012,0.36,528,14,7,15.75,1144,1091,902,796,1179,521,397,27.5
0.144,0.3,1.24,0.016,0.005,0.02,0.01,0.04,0.003,0.002,0.003,0.041,0.018,0.012,0.36,537,14,7,15.78,1153,1099,921,806,1182,521,388,27.5
0.144,0.3,1.24,0.016,0.005,0.02,0.01,0.04,0.003,0.002,0.003,0.041,0.018,0.012,0.36,534,16,7,15.85,1151,1097,912,798,1179,487,367,29.0
0.157,0.23,1.24,0.012,0.005,0.02,0.01,0.02,0.003,0.002,0.003,0.029,0.017,0.013,0.37,604,16,7,28.36,1151,1104,858,833,1194,526,406,28.0
0.151,0.26,1.25,0.013,0.009,0.02,0.01,0.03,0.004,0.002,0.003,0.038,0.014,0.011,0.37,492,14,7,16.0,1166,1111,898,796,1198,527,404,28.0
0.151,0.29,1.22,0.014,0.006,0.02,0.01,0.03,0.002,0.002,0.004,0.038,0.016,0.011,0.38,53,16,9,24.45,1169,1118,890,816,1202,541,463,28.5
0.151,0.26,1.23,0.015,0.009,0.02,0.01,0.03,0.002,0.002,0.003,0.041,0.02,0.013,0.38,81,14,7,15.31,1163,1113,888,819,1202,553,460,27.0
0.151,0.26,1.24,0.016,0.002,0.02,0.01,0.02,0.002,0.002,0.003,0.03,0.015,0.012,0.38,87,14,7,15.31,1143,1097,895,830,1204,532,427,29.0
0.151,0.26,1.23,0.015,0.009,0.02,0.01,0.03,0.002,0.002,0.003,0.041,0.02,0.013,0.38,51,14,7,15.81,1166,1118,894,830,1204,526,447,29.0
0.151,0.26,1.23,0.014,0.008,0.02,0.01,0.02,0.002,0.002,0.003,0.038,0.018,0.012,0.38,86,14,7,27.46,1142,1099,871,839,1195,578,472,27.5
0.151,0.26,1.23,0.015,0.009,0.02,0.01,0.03,0.002,0.002,0.003,0.041,0.02,0.013,0.38,53,14,7,20.35,1161,1112,856,823,1188,525,427,27.5
0.151,0.26,1.24,0.016,0.002,0.02,0.01,0.02,0.002,0.002,0.003,0.03,0.015,0.012,0.38,90,14,7,13.9,1154,1106,890,816,1187,541,437,27.5
0.157,0.25,1.25,0.014,0.008,0.02,0.01,0.02,0.002,0.002,0.003,0.033,0.018,0.017,0.37,82,14,7,13.75,1153,1103,891,813,1189,525,457,29.0
0.151,0.26,1.24,0.01,0.004,0.02,0.01,0.02,0.003,0.002,0.003,0.025,0.014,0.01,0.37,86,14,7,13.75,1137,1088,886,807,1188,529,424,29.0
0.151,0.26,1.24,0.016,0.002,0.02,0.01,0.02,0.002,0.002,0.003,0.03,0.015,0.012,0.38,96,14,7,15.0,1148,1101,893,825,1194,538,434,29.5
0.151,0.26,1.24,0.016,0.002,0.02,0.01,0.02,0.002,0.002,0.003,0.03,0.015,0.012,0.38,84,14,7,15.0,1155,1107,887,820,1190,537,433,27.5
0.151,0.26,1.24,0.009,0.004,0.02,0.01,0.03,0.002,0.001,0.004,0.04,0.012,0.013,0.37,46,14,7,17.1,1165,1114,878,818,1191,574,426,28.0
0.151,0.26,1.24,0.009,0.004,0.02,0.01,0.03,0.002,0.001,0.004,0.04,0.012,0.013,0.37,43,14,9,19.02,1147,1102,902,809,1193,529,426,28.5
0.151,0.26,1.24,0.009,0.004,0.02,0.01,0.03,0.002,0.001,0.004,0.04,0.012,0.013,0.37,45,12,7,18.02,1140,1092,893,824,1191,562,458,25.5
0.157,0.24,1.23,0.013,0.004,0.02,0.01,0.03,0.002,0.002,0.003,0.032,0.015,0.012,0.37,63,12,7,15.92,1173,1120,919,817,1192,526,453,28.0
0.153,0.24,1.23,0.01,0.007,0.02,0.01,0.03,0.002,0.002,0.003,0.042,0.018,0.012,0.37,49,12,7,15.92,1169,1116,919,818,1201,512,434,27.5
0.151,0.29,1.22,0.014,0.006,0.02,0.01,0.03,0.002,0.002,0.004,0.038,0.016,0.011,0.38,42,14,7,14.92,1163,1109,918,801,1189,549,444,28.0
0.152,0.24,1.24,0.013,0.006,0.02,0.01,0.02,0.003,0.002,0.003,0.029,0.016,0.013,0.36,414,16,9,16.27,1186,1128,905,790,1211,516,431,29.5
0.159,0.27,1.23,0.013,0.003,0.02,0.01,0.02,0.002,0.002,0.002,0.027,0.014,0.012,0.37,318,16,9,16.77,1180,1124,895,796,1203,512,416,29.5
0.159,0.27,1.23,0.013,0.003,0.02,0.01,0.02,0.002,0.002,0.002,0.027,0.014,0.012,0.37,341,16,9,17.17,1172,1118,918,808,1199,513,400,28.0
0.148,0.29,1.24,0.011,0.005,0.02,0.01,0.03,0.002,0.002,0.003,0.037,0.02,0.012,0.36,492,16,9,17.97,1171,1115,875,793,1199,518,414,28.0
0.148,0.29,1.24,0.011,0.005,0.02,0.01,0.03,0.002,0.002,0.003,0.037,0.02,0.012,0.36,529,16,9,19.35,1134,1086,887,806,1197,503,395,28.5
0.144,0.3,1.24,0.016,0.005,0.02,0.01,0.04,0.003,0.002,0.003,0.041,0.018,0.012,0.36,513,16,7,15.91,1165,1110,923,806,1183,524,434,27.5
0.157,0.23,1.24,0.012,0.005,0.02,0.01,0.02,0.003,0.002,0.003,0.029,0.017,0.013,0.37,606,16,7,28.26,1169,1120,862,834,1191,519,394,30.5
0.146,0.25,1.24,0.012,0.008,0.02,0.01,0.03,0.002,0.002,0.003,0.034,0.015,0.013,0.38,583,18,9,28.25,1164,1103,852,800,1199,558,466,29.5
0.148,0.25,1.22,0.013,0.009,0.02,0.01,0.02,0.002,0.002,0.003,0.036,0.016,0.012,0.36,72,14,9,26.15,1181,1128,863,812,1207,552,466,28.5
0.151,0.26,1.23,0.015,0.009,0.02,0.01,0.03,0.002,0.002,0.003,0.041,0.02,0.013,0.38,80,14,7,15.41,1173,1123,895,827,1205,547,444,29.0
0.151,0.26,1.23,0.015,0.009,0.02,0.01,0.03,0.002,0.002,0.003,0.041,0.02,0.013,0.38,85,14,7,27.46,1165,1117,866,831,1192,572,483,28.0
0.151,0.29,1.22,0.014,0.006,0.02,0.01,0.03,0.002,0.002,0.004,0.038,0.016,0.011,0.38,47,14,7,13.02,1158,1105,933,800,1199,540,420,27.5
0.139,0.29,1.24,0.011,0.008,0.02,0.01,0.02,0.003,0.002,0.002,0.035,0.018,0.013,0.38,20,14,7,13.9,1165,1114,878,818,1189,545,488,25.5
0.138,0.27,1.24,0.014,0.003,0.02,0.01,0.02,0.002,0.002,0.003,0.038,0.017,0.013,0.38,45,12,7,15.57,1136,1088,905,806,1193,547,471,28.0
0.159,0.27,1.23,0.013,0.003,0.02,0.01,0.02,0.002,0.002,0.002,0.027,0.014,0.012,0.37,375,16,9,16.27,1170,1114,901,795,1199,512,430,28.0
0.159,0.27,1.23,0.013,0.003,0.02,0.01,0.02,0.002,0.002,0.002,0.027,0.014,0.012,0.37,554,16,9,17.57,1177,1121,890,798,1204,514,435,29.0
0.148,0.29,1.24,0.011,0.005,0.02,0.01,0.03,0.002,0.002,0.003,0.037,0.02,0.012,0.36,557,16,9,18.77,1171,1115,872,793,1206,510,434,28.5
0.148,0.23,1.22,0.014,0.009,0.02,0.01,0.02,0.003,0.002,0.002,0.035,0.019,0.015,0.36,520,14,7,22.5,1172,1120,856,819,1206,537,455,25.5
0.153,0.27,1.25,0.011,0.012,0.02,0.01,0.03,0.002,0.002,0.003,0.042,0.019,0.011,0.37,92,14,7,17.3,1162,1116,905,844,1185,511,413,28.0
0.157,0.23,1.24,0.012,0.005,0.02,0.01,0.02,0.003,0.002,0.003,0.029,0.017,0.013,0.37,617,16,7,28.86,1171,1114,860,830,1190,530,412,29.5
0.157,0.23,1.24,0.012,0.005,0.02,0.01,0.02,0.003,0.002,0.003,0.029,0.017,0.013,0.37,611,16,7,28.76,1164,1108,858,831,1189,540,432,28.0
0.144,0.25,1.23,0.014,0.009,0.02,0.01,0.02,0.002,0.002,0.003,0.045,0.019,0.012,0.36,575,16,7,27.7,1168,1120,870,841,1190,536,433,27.5
0.147,0.23,1.23,0.011,0.004,0.02,0.01,0.03,0.002,0.002,0.002,0.046,0.017,0.011,0.36,556,14,11,30.3,1186,1129,887,801,1204,521,434,27.0
0.151,0.26,1.29,0.012,0.007,0.02,0.01,0.02,0.004,0.001,0.002,0.03,0.014,0.013,0.35,182,16,7,27.9,1146,1102,871,835,1183,516,437,26.0
0.158,0.23,1.24,0.015,0.004,0.02,0.01,0.03,0.002,0.002,0.003,0.028,0.015,0.013,0.37,555,14,9,33.05,1151,1101,847,811,1194,537,440,27.5
0.158,0.23,1.24,0.015,0.004,0.02,0.01,0.03,0.002,0.002,0.003,0.028,0.015,0.013,0.37,550,14,7,30.85,1165,1114,878,818,1180,529,436,27.5
0.158,0.23,1.24,0.015,0.004,0.02,0.01,0.03,0.002,0.002,0.003,0.028,0.015,0.013,0.37,548,14,9,33.05,1163,1114,862,823,1188,516,412,27.5
0.143,0.25,1.24,0.015,0.003,0.02,0.01,0.03,0.002,0.002,0.003,0.034,0.017,0.016,0.37,550,14,9,30.95,1145,1096,848,808,1183,531,438,29.5
0.151,0.26,1.23,0.014,0.008,0.02,0.01,0.02,0.002,0.002,0.003,0.038,0.018,0.012,0.38,85,14,7,27.8,1136,1093,867,838,1195,529,489,27.5
0.159,0.24,1.24,0.014,0.004,0.02,0.01,0.03,0.002,0.002,0.003,0.035,0.015,0.011,0.37,89,14,7,13.77,1157,1106,884,812,1192,499,417,27.5
0.148,0.27,1.23,0.01,0.004,0.02,0.01,0.02,0.003,0.001,0.004,0.03,0.016,0.013,0.36,69,14,9,25.25,1175,1124,871,818,1207,529,487,27.0
0.151,0.26,1.24,0.016,0.002,0.02,0.01,0.02,0.002,0.002,0.003,0.03,0.015,0.012,0.38,87,14,7,14.1,1156,1106,883,811,1194,540,450,27.5
0.151,0.29,1.22,0.014,0.006,0.02,0.01,0.03,0.002,0.002,0.004,0.038,0.016,0.011,0.38,51,14,7,12.01,1172,1130,878,818,1205,525,388,27.5
0.151,0.29,1.22,0.014,0.006,0.02,0.01,0.03,0.002,0.002,0.004,0.038,0.016,0.011,0.38,49,16,9,15.62,1177,1121,907,799,1210,556,466,28.0
0.157,0.25,1.25,0.014,0.008,0.02,0.01,0.02,0.002,0.002,0.003,0.033,0.018,0.017,0.37,73,14,7,15.55,1165,1114,878,818,1192,521,404,28.5
0.148,0.23,1.22,0.014,0.009,0.02,0.01,0.02,0.003,0.002,0.002,0.035,0.019,0.015,0.36,511,14,7,30.45,1147,1101,867,832,1200,529,426,27.0
0.148,0.23,1.22,0.014,0.009,0.02,0.01,0.02,0.003,0.002,0.002,0.035,0.019,0.015,0.36,517,14,7,27.35,1170,1117,836,801,1203,561,486,26.5
0.153,0.25,1.23,0.016,0.006,0.02,0.01,0.03,0.002,0.002,0.003,0.03,0.017,0.011,0.37,60,14,7,13.5,1158,1107,931,809,1186,514,401,27.5
0.147,0.23,1.23,0.011,0.004,0.02,0.01,0.03,0.002,0.002,0.002,0.046,0.017,0.011,0.36,549,18,9,28.3,1148,1098,869,810,1196,538,439,27.5
0.147,0.23,1.23,0.011,0.004,0.02,0.01,0.03,0.002,0.002,0.002,0.046,0.017,0.011,0.36,559,18,9,26.29,1168,1112,859,790,1207,525,429,28.0
0.147,0.23,1.23,0.011,0.004,0.02,0.01,0.03,0.002,0.002,0.002,0.046,0.017,0.011,0.36,560,18,9,26.23,1204,1144,842,785,1217,557,453,26.5
0.156,0.26,1.24,0.012,0.006,0.02,0.01,0.03,0.003,0.002,0.003,0.031,0.016,0.013,0.37,553,14,9,22.78,1180,1122,837,776,1212,529,426,28.5
0.151,0.26,1.24,0.011,0.003,0.02,0.01,0.02,0.002,0.001,0.003,0.04,0.018,0.011,0.38,47,14,7,14.95,1185,1131,919,818,1197,539,428,29.0
0.151,0.26,1.24,0.009,0.004,0.02,0.01,0.03,0.002,0.001,0.004,0.04,0.012,0.013,0.37,20,14,9,24.66,1148,1097,846,793,1193,548,469,28.5
0.155,0.26,1.24,0.015,0.007,0.02,0.01,0.04,0.003,0.002,0.004,0.045,0.017,0.013,0.37,596,18,9,15.75,1171,1114,915,790,1208,525,418,27.5
0.153,0.24,1.22,0.015,0.007,0.02,0.01,0.02,0.002,0.002,0.002,0.036,0.014,0.014,0.36,165,16,7,15.1,1156,1105,908,807,1196,509,410,28.0
0.151,0.26,1.24,0.011,0.003,0.02,0.01,0.02,0.002,0.001,0.003,0.04,0.018,0.011,0.38,35,12,7,9.44,1198,1143,878,821,1197,567,432,27.5
0.148,0.28,1.24,0.018,0.005,0.02,0.01,0.03,0.002,0.002,0.003,0.032,0.015,0.013,0.38,583,14,7,22.41,1166,1115,882,821,1196,544,428,27.0
0.148,0.28,1.24,0.018,0.005,0.02,0.01,0.03,0.002,0.002,0.003,0.032,0.015,0.013,0.38,583,14,7,22.41,1155,1107,884,825,1205,536,423,28.0
0.148,0.28,1.24,0.018,0.005,0.02,0.01,0.03,0.002,0.002,0.003,0.032,0.015,0.013,0.38,572,16,7,21.61,1137,1090,884,818,1190,539,461,28.0
0.148,0.28,1.24,0.018,0.005,0.02,0.01,0.03,0.002,0.002,0.003,0.032,0.015,0.013,0.38,574,16,7,21.81,1139,1091,883,815,1196,532,435,28.0
0.154,0.27,1.25,0.012,0.003,0.02,0.01,0.03,0.002,0.002,0.003,0.035,0.018,0.011,0.37,599,16,9,26.35,1149,1099,861,802,1198,533,421,27.5
0.15,0.24,1.24,0.014,0.003,0.02,0.01,0.03,0.002,0.001,0.003,0.034,0.015,0.011,0.36,611,18,9,33.2,1184,1133,876,828,1211,517,394,25.0
0.161,0.23,1.24,0.012,0.003,0.02,0.01,0.02,0.002,0.002,0.002,0.025,0.016,0.012,0.37,453,14,7,13.76,1168,1115,883,808,1208,517,415,29.0
0.161,0.23,1.24,0.012,0.003,0.02,0.01,0.02,0.002,0.002,0.002,0.025,0.016,0.012,0.37,443,16,7,13.76,1148,1097,883,808,1192,534,428,28.0
0.149,0.29,1.24,0.014,0.009,0.02,0.01,0.02,0.002,0.002,0.003,0.029,0.016,0.013,0.37,137,14,7,26.2,1172,1118,874,816,1186,517,398,28.0
0.151,0.29,1.22,0.014,0.006,0.02,0.01,0.03,0.002,0.002,0.004,0.038,0.016,0.011,0.38,50,14,7,12.01,1170,1116,941,811,1197,544,425,27.0
0.151,0.26,1.24,0.011,0.003,0.02,0.01,0.02,0.002,0.001,0.003,0.04,0.018,0.011,0.38,47,14,7,13.95,1179,1126,936,825,1218,550,449,28.5
0.151,0.26,1.24,0.011,0.003,0.02,0.01,0.02,0.002,0.001,0.003,0.04,0.018,0.011,0.38,38,14,7,10.0,1165,1114,878,811,1197,538,423,27.5
0.151,0.29,1.22,0.014,0.006,0.02,0.01,0.03,0.002,0.002,0.004,0.038,0.016,0.011,0.38,51,14,7,9.94,1196,1144,878,837,1197,538,404,28.0
0.151,0.26,1.24,0.015,0.008,0.02,0.01,0.02,0.002,0.002,0.002,0.032,0.016,0.014,0.36,48,14,9,26.15,1174,1119,857,802,1214,538,445,28.5
0.148,0.24,1.27,0.017,0.006,0.02,0.01,0.02,0.003,0.001,0.003,0.031,0.015,0.017,0.37,562,14,7,14.5,1140,1093,882,811,1196,568,426,25.0
0.148,0.24,1.27,0.017,0.006,0.02,0.01,0.02,0.003,0.001,0.003,0.031,0.015,0.017,0.37,564,14,7,14.2,1160,1109,882,808,1193,574,426,25.5
0.154,0.24,1.25,0.013,0.008,0.02,0.01,0.02,0.002,0.001,0.002,0.039,0.018,0.013,0.37,526,14,7,14.15,1168,1104,905,784,1209,534,451,27.5
0.152,0.28,1.27,0.013,0.006,0.02,0.01,0.02,0.002,0.001,0.002,0.037,0.018,0.012,0.37,263,14,7,17.71,1157,1108,879,819,1191,547,491,26.0
0.149,0.25,1.24,0.01,0.005,0.02,0.01,0.01,0.002,0.001,0.002,0.039,0.02,0.011,0.36,483,14,7,13.65,1165,1114,878,818,1204,537,433,25.5
0.149,0.25,1.24,0.01,0.005,0.02,0.01,0.01,0.002,0.001,0.002,0.039,0.02,0.011,0.36,495,14,7,11.55,1164,1111,922,807,1211,513,424,27.5
0.162,0.25,1.22,0.014,0.007,0.02,0.01,0.02,0.003,0.002,0.003,0.037,0.017,0.012,0.37,543,14,7,15.75,1143,1098,906,836,1177,538,430,26.0
0.16,0.26,1.23,0.013,0.004,0.02,0.01,0.02,0.002,0.001,0.003,0.034,0.016,0.011,0.37,528,14,7,13.75,1149,1103,920,825,1198,511,420,28.0
0.16,0.26,1.23,0.013,0.004,0.02,0.01,0.02,0.002,0.001,0.003,0.034,0.016,0.011,0.37,524,14,7,14.65,1161,1114,915,836,1196,546,427,26.5
0.162,0.25,1.22,0.014,0.007,0.02,0.01,0.02,0.003,0.002,0.003,0.037,0.017,0.012,0.37,524,14,7,14.75,1160,1108,915,814,1196,523,412,27.5
0.162,0.25,1.22,0.014,0.007,0.02,0.01,0.02,0.003,0.002,0.003,0.037,0.017,0.012,0.37,553,14,7,15.25,1147,1099,919,821,1196,521,429,26.0
0.155,0.23,1.24,0.015,0.005,0.02,0.01,0.02,0.002,0.001,0.003,0.023,0.014,0.011,0.37,536,14,7,26.2,1156,1107,860,818,1191,546,458,25.5
0.155,0.23,1.24,0.015,0.005,0.02,0.01,0.02,0.002,0.001,0.003,0.023,0.014,0.011,0.37,537,14,7,24.95,1142,1097,870,829,1189,539,471,28.0
0.152,0.26,1.24,0.013,0.012,0.02,0.01,0.02,0.002,0.001,0.003,0.036,0.014,0.012,0.37,553,16,9,37.45,1170,1120,862,829,1192,524,405,27.5
0.163,0.26,1.23,0.014,0.01,0.02,0.01,0.02,0.002,0.001,0.003,0.039,0.011,0.013,0.38,552,18,11,46.52,1188,1132,859,810,1205,514,395,27.0
0.159,0.25,1.26,0.014,0.002,0.02,0.01,0.03,0.002,0.001,0.003,0.035,0.017,0.014,0.38,586,16,9,20.23,1185,1126,886,789,1204,569,492,28.5
0.159,0.25,1.26,0.014,0.002,0.02,0.01,0.03,0.002,0.001,0.003,0.035,0.017,0.014,0.38,595,16,9,21.2,1178,1119,882,787,1197,565,470,28.5
0.151,0.24,1.24,0.017,0.007,0.02,0.01,0.03,0.002,0.002,0.003,0.027,0.016,0.013,0.35,325,14,7,18.21,1174,1121,891,821,1191,535,462,28.0
0.146,0.27,1.22,0.014,0.004,0.02,0.01,0.03,0.002,0.002,0.003,0.027,0.014,0.013,0.36,358,14,7,17.71,1167,1116,906,826,1197,526,400,30.5
0.146,0.26,1.28,0.012,0.005,0.02,0.01,0.02,0.002,0.001,0.003,0.037,0.019,0.013,0.37,87,14,7,17.71,1147,1098,904,829,1173,527,431,30.0
0.152,0.26,1.26,0.012,0.008,0.02,0.01,0.02,0.003,0.001,0.003,0.037,0.016,0.012,0.37,562,14,7,26.2,1192,1137,874,825,1211,529,424,30.0
0.148,0.24,1.22,0.015,0.004,0.02,0.01,0.02,0.003,0.001,0.002,0.036,0.016,0.011,0.36,553,14,7,25.5,1187,1132,870,818,1203,528,432,29.0
0.148,0.24,1.22,0.015,0.004,0.02,0.01,0.02,0.003,0.001,0.002,0.036,0.016,0.011,0.36,562,14,7,24.05,1173,1119,875,817,1211,517,412,30.0
0.148,0.23,1.23,0.015,0.006,0.02,0.01,0.02,0.004,0.001,0.002,0.032,0.015,0.011,0.36,550,16,9,29.7,1165,1114,862,811,1197,564,438,29.5
0.148,0.23,1.24,0.016,0.011,0.02,0.01,0.02,0.002,0.001,0.002,0.037,0.014,0.012,0.36,592,14,7,29.65,1201,1145,859,822,1216,536,429,29.0
0.15,0.26,1.23,0.011,0.005,0.02,0.01,0.02,0.004,0.001,0.003,0.036,0.018,0.013,0.36,570,14,7,21.8,1167,1117,879,830,1208,533,420,29.5
0.15,0.24,1.25,0.014,0.006,0.02,0.01,0.03,0.002,0.001,0.002,0.026,0.013,0.012,0.37,572,14,7,21.1,1165,1114,880,822,1206,523,420,29.0
0.15,0.24,1.25,0.014,0.006,0.02,0.01,0.03,0.002,0.001,0.002,0.026,0.013,0.012,0.37,569,14,7,19.8,1148,1100,888,832,1184,520,403,30.0
0.15,0.24,1.25,0.014,0.006,0.02,0.01,0.03,0.002,0.001,0.002,0.026,0.013,0.012,0.37,570,14,7,18.8,1156,1106,891,825,1178,529,418,30.5
0.15,0.24,1.25,0.014,0.006,0.02,0.01,0.03,0.002,0.001,0.002,0.026,0.013,0.012,0.37,575,16,7,13.5,1161,1105,942,795,1189,535,442,29.5
0.15,0.24,1.25,0.014,0.006,0.02,0.01,0.03,0.002,0.001,0.002,0.026,0.013,0.012,0.37,553,16,7,13.3,1158,1102,934,788,1179,549,443,29.0
0.15,0.26,1.23,0.011,0.005,0.02,0.01,0.02,0.004,0.001,0.003,0.036,0.018,0.013,0.36,544,14,7,22.5,1171,1119,880,827,1213,534,422,29.0
0.151,0.23,1.26,0.01,0.007,0.02,0.01,0.03,0.004,0.002,0.003,0.032,0.016,0.011,0.37,567,14,7,15.7,1147,1098,914,816,1190,545,444,27.5
0.152,0.26,1.26,0.012,0.008,0.02,0.01,0.02,0.003,0.001,0.003,0.037,0.016,0.012,0.37,553,14,7,26.8,1193,1137,872,821,1213,533,424,29.0
0.148,0.24,1.22,0.015,0.004,0.02,0.01,0.02,0.003,0.001,0.002,0.036,0.016,0.011,0.36,566,14,7,26.2,1191,1135,870,819,1207,523,431,29.5
0.148,0.24,1.22,0.015,0.004,0.02,0.01,0.02,0.003,0.001,0.002,0.036,0.016,0.011,0.36,575,14,7,23.25,1163,1110,877,811,1204,522,446,29.5
0.153,0.24,1.24,0.012,0.01,0.02,0.01,0.02,0.004,0.001,0.003,0.042,0.017,0.012,0.37,566,14,7,20.55,1175,1121,874,814,1202,521,424,28.0
0.148,0.23,1.23,0.015,0.006,0.02,0.01,0.02,0.004,0.001,0.002,0.032,0.015,0.011,0.36,563,14,7,20.55,1170,1118,879,821,1199,522,425,28.0
0.144,0.29,1.24,0.014,0.006,0.02,0.01,0.02,0.003,0.001,0.003,0.04,0.014,0.013,0.37,558,16,9,26.25,1201,1145,861,814,1216,557,461,30.5
0.153,0.24,1.24,0.012,0.01,0.02,0.01,0.02,0.004,0.001,0.003,0.042,0.017,0.012,0.37,559,14,7,19.25,1188,1134,892,825,1211,515,413,27.5
0.15,0.24,1.25,0.014,0.006,0.02,0.01,0.03,0.002,0.001,0.002,0.026,0.013,0.012,0.37,565,14,7,20.5,1170,1117,878,821,1198,538,436,28.5
0.148,0.24,1.27,0.017,0.006,0.02,0.01,0.02,0.003,0.001,0.003,0.031,0.015,0.017,0.37,42,14,7,13.6,1157,1101,909,787,1197,530,436,29.5
0.158,0.24,1.24,0.017,0.004,0.02,0.01,0.01,0.002,0.001,0.002,0.026,0.015,0.015,0.37,559,14,7,15.9,1159,1110,913,830,1202,523,409,27.5
0.148,0.23,1.22,0.015,0.003,0.02,0.01,0.02,0.003,0.001,0.002,0.029,0.016,0.013,0.36,580,14,7,17.2,1155,1108,907,834,1204,517,443,26.5
0.142,0.22,1.22,0.014,0.005,0.02,0.01,0.02,0.002,0.001,0.002,0.035,0.015,0.012,0.35,547,14,7,15.1,1154,1105,899,817,1200,511,404,28.5
0.142,0.22,1.22,0.014,0.005,0.02,0.01,0.02,0.002,0.001,0.002,0.035,0.015,0.012,0.35,543,14,7,13.9,1151,1104,915,824,1200,515,399,28.5
0.156,0.25,1.23,0.013,0.009,0.02,0.01,0.01,0.002,0.001,0.002,0.037,0.017,0.011,0.37,537,14,7,16.1,1144,1095,895,811,1187,509,417,26.5
0.16,0.26,1.23,0.013,0.004,0.02,0.01,0.02,0.002,0.001,0.003,0.034,0.016,0.011,0.37,517,14,7,13.65,1154,1108,928,834,1200,520,407,27.5
0.156,0.25,1.23,0.013,0.009,0.02,0.01,0.01,0.002,0.001,0.002,0.037,0.017,0.011,0.37,521,14,7,15.4,1147,1095,902,803,1195,510,437,28.0
0.16,0.26,1.23,0.013,0.004,0.02,0.01,0.02,0.002,0.001,0.003,0.034,0.016,0.011,0.37,271,14,7,13.85,1141,1097,920,827,1194,530,433,27.5
0.156,0.25,1.23,0.013,0.009,0.02,0.01,0.01,0.002,0.001,0.002,0.037,0.017,0.011,0.37,534,14,7,15.6,1142,1092,897,808,1191,524,452,27.5
0.156,0.25,1.23,0.013,0.009,0.02,0.01,0.01,0.002,0.001,0.002,0.037,0.017,0.011,0.37,538,14,7,17.1,1157,1111,900,845,1187,502,428,28.0
0.156,0.25,1.23,0.013,0.009,0.02,0.01,0.01,0.002,0.001,0.002,0.037,0.017,0.011,0.37,541,14,7,16.7,1154,1110,909,847,1193,525,407,27.0
0.155,0.23,1.24,0.015,0.005,0.02,0.01,0.02,0.002,0.001,0.003,0.023,0.014,0.011,0.37,540,14,7,24.95,1145,1100,866,824,1192,548,457,26.0
0.155,0.23,1.24,0.015,0.005,0.02,0.01,0.02,0.002,0.001,0.003,0.023,0.014,0.011,0.37,539,14,7,27.0,1151,1104,865,825,1184,553,465,25.0
0.155,0.23,1.24,0.015,0.005,0.02,0.01,0.02,0.002,0.001,0.003,0.023,0.014,0.011,0.37,540,14,7,25.6,1150,1102,856,813,1190,549,480,25.5
0.162,0.25,1.22,0.014,0.007,0.02,0.01,0.02,0.003,0.002,0.003,0.037,0.017,0.012,0.37,534,14,7,14.65,1156,1104,916,808,1194,536,402,26.5
0.155,0.23,1.24,0.015,0.005,0.02,0.01,0.02,0.002,0.001,0.003,0.023,0.014,0.011,0.37,536,14,7,25.45,1156,1107,855,812,1191,547,486,27.5
0.154,0.24,1.25,0.013,0.008,0.02,0.01,0.02,0.002,0.001,0.002,0.039,0.018,0.013,0.37,513,14,7,13.85,1146,1093,921,797,1220,537,440,26.0
0.152,0.28,1.27,0.013,0.006,0.02,0.01,0.02,0.002,0.001,0.002,0.037,0.018,0.012,0.37,45,14,7,13.1,1171,1120,919,824,1210,528,412,28.5
0.158,0.28,1.25,0.012,0.009,0.02,0.01,0.02,0.003,0.001,0.003,0.029,0.016,0.013,0.38,552,18,11,46.52,1173,1121,869,821,1212,515,382,25.5
0.158,0.28,1.25,0.012,0.009,0.02,0.01,0.02,0.003,0.001,0.003,0.029,0.016,0.013,0.38,595,18,11,46.52,1166,1113,857,811,1206,514,375,26.5
0.152,0.26,1.24,0.013,0.012,0.02,0.01,0.02,0.002,0.001,0.003,0.036,0.014,0.012,0.37,553,14,9,37.45,1169,1117,852,817,1192,522,396,25.5
0.163,0.26,1.23,0.014,0.01,0.02,0.01,0.02,0.002,0.001,0.003,0.039,0.011,0.013,0.38,574,18,11,46.55,1186,1130,861,811,1203,508,378,29.0
0.157,0.23,1.24,0.015,0.011,0.02,0.01,0.01,0.001,0.001,0.002,0.037,0.015,0.012,0.37,551,14,7,15.27,1162,1109,926,811,1192,521,398,28.0
0.151,0.28,1.24,0.016,0.008,0.02,0.01,0.02,0.002,0.001,0.002,0.042,0.016,0.013,0.37,565,14,7,21.75,1170,1119,880,820,1211,523,446,28.0
0.157,0.24,1.24,0.012,0.005,0.02,0.01,0.02,0.002,0.001,0.002,0.042,0.016,0.014,0.37,576,14,7,22.1,1161,1111,869,823,1206,546,435,27.5
0.141,0.22,1.24,0.016,0.005,0.02,0.01,0.03,0.002,0.002,0.004,0.022,0.012,0.013,0.37,534,14,7,17.95,1173,1122,911,828,1207,529,458,29.0
0.141,0.22,1.24,0.016,0.005,0.02,0.01,0.03,0.002,0.002,0.004,0.022,0.012,0.013,0.37,528,14,7,17.45,1166,1113,911,822,1197,560,460,28.5
0.141,0.22,1.24,0.016,0.005,0.02,0.01,0.03,0.002,0.002,0.004,0.022,0.012,0.013,0.37,534,14,7,15.45,1166,1110,903,800,1203,571,477,27.5
0.141,0.22,1.24,0.016,0.005,0.02,0.01,0.03,0.002,0.002,0.004,0.022,0.012,0.013,0.37,533,14,7,14.45,1176,1116,856,771,1202,529,426,26.5
0.159,0.25,1.26,0.014,0.002,0.02,0.01,0.03,0.002,0.001,0.003,0.035,0.017,0.014,0.38,550,16,9,30.25,1174,1124,890,834,1211,529,489,28.0
0.156,0.24,1.23,0.013,0.005,0.02,0.01,0.02,0.002,0.002,0.004,0.029,0.013,0.012,0.37,584,14,7,19.5,1185,1129,867,810,1218,556,460,28.0
0.153,0.26,1.24,0.01,0.003,0.02,0.01,0.02,0.003,0.001,0.003,0.03,0.017,0.012,0.37,582,14,7,19.6,1186,1131,879,819,1219,532,433,28.0
0.153,0.26,1.24,0.01,0.003,0.02,0.01,0.02,0.003,0.001,0.003,0.03,0.017,0.012,0.37,336,14,7,20.0,1165,1115,879,820,1215,544,436,25.5
0.151,0.26,1.24,0.014,0.004,0.02,0.01,0.01,0.002,0.001,0.003,0.031,0.019,0.013,0.37,572,16,9,39.65,1156,1107,852,829,1193,567,466,25.5
0.146,0.28,1.23,0.011,0.007,0.02,0.01,0.02,0.003,0.001,0.004,0.031,0.017,0.011,0.36,293,16,7,20.25,1157,1105,866,804,1201,515,406,26.5
0.158,0.24,1.24,0.017,0.004,0.02,0.01,0.01,0.002,0.001,0.002,0.026,0.015,0.015,0.37,557,14,7,15.2,1166,1114,901,812,1202,546,460,27.5
0.142,0.22,1.22,0.014,0.005,0.02,0.01,0.02,0.002,0.001,0.002,0.035,0.015,0.012,0.35,545,14,7,15.0,1151,1103,914,824,1202,533,427,27.5
0.142,0.22,1.22,0.014,0.005,0.02,0.01,0.02,0.002,0.001,0.002,0.035,0.015,0.012,0.35,543,14,7,14.7,1153,1105,912,823,1204,529,426,28.0
0.142,0.22,1.22,0.014,0.005,0.02,0.01,0.02,0.002,0.001,0.002,0.035,0.015,0.012,0.35,274,14,7,13.7,1144,1097,908,817,1188,544,453,27.0
0.148,0.24,1.24,0.01,0.004,0.02,0.01,0.02,0.002,0.001,0.004,0.029,0.016,0.013,0.38,535,14,9,33.65,1176,1126,887,841,1209,548,444,28.0
0.149,0.26,1.24,0.011,0.003,0.02,0.01,0.02,0.002,0.001,0.003,0.03,0.016,0.013,0.36,551,12,7,30.55,1172,1121,849,816,1207,522,445,28.5
0.149,0.26,1.24,0.011,0.003,0.02,0.01,0.02,0.002,0.001,0.003,0.03,0.016,0.013,0.36,578,12,7,29.55,1168,1121,879,844,1207,528,431,26.5
0.157,0.24,1.24,0.012,0.005,0.02,0.01,0.02,0.002,0.001,0.002,0.042,0.016,0.014,0.37,580,14,7,28.45,1163,1116,871,835,1208,535,454,27.0
0.142,0.22,1.22,0.014,0.005,0.02,0.01,0.02,0.002,0.001,0.002,0.035,0.015,0.012,0.35,545,14,7,14.6,1147,1100,913,821,1197,511,441,27.0
0.143,0.26,1.29,0.014,0.003,0.02,0.01,0.02,0.002,0.001,0.003,0.034,0.015,0.014,0.36,588,12,7,31.76,1167,1118,855,826,1196,529,469,27.0
0.139,0.26,1.24,0.008,0.005,0.02,0.01,0.02,0.003,0.001,0.003,0.038,0.02,0.013,0.38,534,14,7,14.88,1158,1107,892,806,1203,532,438,26.0
0.156,0.25,1.23,0.013,0.009,0.02,0.01,0.01,0.002,0.001,0.002,0.037,0.017,0.011,0.37,530,14,7,15.0,1154,1101,901,798,1196,524,443,26.0
0.156,0.25,1.23,0.013,0.009,0.02,0.01,0.01,0.002,0.001,0.002,0.037,0.017,0.011,0.37,522,14,7,14.85,1148,1097,895,797,1195,536,463,25.0
0.156,0.25,1.23,0.013,0.009,0.02,0.01,0.01,0.002,0.001,0.002,0.037,0.017,0.011,0.37,531,14,7,14.55,1165,1110,902,797,1204,517,444,26.5
0.154,0.24,1.25,0.013,0.008,0.02,0.01,0.02,0.002,0.001,0.002,0.039,0.018,0.013,0.37,535,14,7,14.55,1147,1095,894,796,1201,542,461,26.0
0.154,0.24,1.25,0.013,0.008,0.02,0.01,0.02,0.002,0.001,0.002,0.039,0.018,0.013,0.37,529,14,7,14.45,1153,1099,894,796,1205,545,458,25.0
0.154,0.24,1.25,0.013,0.008,0.02,0.01,0.02,0.002,0.001,0.002,0.039,0.018,0.013,0.37,548,14,7,13.95,1168,1113,918,798,1213,525,455,27.0
0.151,0.26,1.24,0.015,0.01,0.02,0.01,0.03,0.002,0.001,0.003,0.031,0.02,0.013,0.36,528,14,7,13.75,1173,1117,930,801,1220,526,451,27.0
0.151,0.26,1.24,0.015,0.01,0.02,0.01,0.03,0.002,0.001,0.003,0.031,0.02,0.013,0.36,525,14,7,13.75,1177,1117,914,790,1216,526,455,26.5
0.151,0.26,1.24,0.015,0.01,0.02,0.01,0.03,0.002,0.001,0.003,0.031,0.02,0.013,0.36,519,14,7,13.55,1172,1115,930,797,1216,540,476,26.0
0.149,0.25,1.24,0.01,0.005,0.02,0.01,0.01,0.002,0.001,0.002,0.039,0.02,0.011,0.36,507,14,7,11.8,1156,1106,923,808,1197,532,436,27.0
0.151,0.26,1.24,0.015,0.01,0.02,0.01,0.03,0.002,0.001,0.003,0.031,0.02,0.013,0.36,536,14,7,13.45,1162,1106,920,794,1217,524,450,27.5
0.154,0.24,1.25,0.013,0.008,0.02,0.01,0.02,0.002,0.001,0.002,0.039,0.018,0.013,0.37,531,14,7,13.75,1182,1125,927,805,1217,521,434,25.5
0.154,0.28,1.24,0.014,0.006,0.02,0.01,0.02,0.002,0.001,0.004,0.04,0.017,0.013,0.37,509,16,7,21.4,1155,1105,886,819,1207,532,411,28.0
0.154,0.28,1.24,0.014,0.006,0.02,0.01,0.02,0.002,0.001,0.004,0.04,0.017,0.013,0.37,516,16,7,21.4,1186,1129,882,803,1215,542,431,27.5
0.152,0.23,1.23,0.016,0.005,0.02,0.01,0.02,0.002,0.002,0.002,0.036,0.017,0.012,0.36,519,16,7,16.0,1165,1118,904,839,1192,523,406,27.0
0.151,0.29,1.23,0.012,0.003,0.02,0.01,0.02,0.001,0.002,0.002,0.03,0.015,0.011,0.38,55,14,7,12.5,1170,1114,937,802,1222,557,465,26.5
0.151,0.29,1.23,0.012,0.003,0.02,0.01,0.02,0.001,0.002,0.002,0.03,0.015,0.011,0.38,58,12,7,13.8,1182,1126,903,799,1221,559,458,26.0
0.151,0.29,1.23,0.012,0.003,0.02,0.01,0.02,0.001,0.002,0.002,0.03,0.015,0.011,0.38,269,12,7,15.15,1152,1100,869,792,1198,564,414,26.0
0.151,0.29,1.23,0.012,0.003,0.02,0.01,0.02,0.001,0.002,0.002,0.03,0.015,0.011,0.38,276,12,7,17.95,1171,1118,869,807,1199,527,416,27.0
0.147,0.25,1.25,0.018,0.003,0.02,0.01,0.02,0.003,0.002,0.003,0.034,0.016,0.011,0.36,319,14,7,19.82,1165,1112,876,810,1201,521,408,27.0
0.15,0.24,1.25,0.014,0.006,0.02,0.01,0.03,0.002,0.001,0.002,0.026,0.013,0.012,0.37,298,14,7,19.2,1167,1115,890,828,1196,527,415,26.0
0.146,0.28,1.27,0.013,0.011,0.02,0.01,0.03,0.003,0.001,0.004,0.043,0.014,0.017,0.37,588,14,7,15.6,1164,1113,889,822,1207,546,439,27.5
0.148,0.29,1.24,0.017,0.005,0.02,0.01,0.02,0.003,0.001,0.003,0.031,0.016,0.013,0.38,573,14,7,13.7,1140,1090,884,804,1193,554,436,26.8
0.146,0.28,1.27,0.013,0.011,0.02,0.01,0.03,0.003,0.001,0.004,0.043,0.014,0.017,0.37,579,14,7,13.7,1155,1103,884,806,1206,548,479,29.1
0.148,0.29,1.24,0.017,0.005,0.02,0.01,0.02,0.003,0.001,0.003,0.031,0.016,0.013,0.38,576,14,7,11.7,1151,1098,900,793,1194,561,439,28.4
0.148,0.29,1.24,0.017,0.005,0.02,0.01,0.02,0.003,0.001,0.003,0.031,0.016,0.013,0.38,582,14,7,11.9,1136,1086,902,803,1195,558,459,29.5
0.148,0.24,1.27,0.017,0.006,0.02,0.01,0.02,0.003,0.001,0.003,0.031,0.015,0.017,0.37,563,12,7,25.0,1153,1108,864,837,1194,559,454,28.6
0.148,0.24,1.27,0.017,0.006,0.02,0.01,0.02,0.003,0.001,0.003,0.031,0.015,0.017,0.37,567,14,7,15.2,1140,1092,887,812,1198,557,445,27.5
0.148,0.23,1.22,0.015,0.003,0.02,0.01,0.02,0.003,0.001,0.002,0.029,0.016,0.013,0.36,579,14,7,21.6,1162,1112,880,823,1199,563,450,27.5
0.158,0.24,1.24,0.017,0.004,0.02,0.01,0.01,0.002,0.001,0.002,0.026,0.015,0.015,0.37,555,14,7,15.3,1158,1110,915,822,1202,550,443,27.5
0.142,0.22,1.22,0.014,0.005,0.02,0.01,0.02,0.002,0.001,0.002,0.035,0.015,0.012,0.35,549,14,7,14.9,1154,1107,913,825,1198,518,401,28.0
0.151,0.28,1.24,0.016,0.008,0.02,0.01,0.02,0.002,0.001,0.002,0.042,0.016,0.013,0.37,562,14,7,15.8,1187,1131,902,808,1217,520,450,27.5
0.149,0.26,1.24,0.011,0.003,0.02,0.01,0.02,0.002,0.001,0.003,0.03,0.016,0.013,0.36,580,12,7,31.95,1159,1112,868,837,1211,504,415,27.0
0.158,0.24,1.24,0.017,0.004,0.02,0.01,0.01,0.002,0.001,0.002,0.026,0.015,0.015,0.37,563,14,7,15.6,1163,1114,914,830,1203,563,470,27.5
0.158,0.24,1.24,0.017,0.004,0.02,0.01,0.01,0.002,0.001,0.002,0.026,0.015,0.015,0.37,552,14,7,15.5,1163,1114,911,825,1203,562,480,27.5
0.142,0.22,1.22,0.014,0.005,0.02,0.01,0.02,0.002,0.001,0.002,0.035,0.015,0.012,0.35,551,14,7,15.2,1163,1113,914,828,1203,527,419,27.0
0.142,0.22,1.22,0.014,0.005,0.02,0.01,0.02,0.002,0.001,0.002,0.035,0.015,0.012,0.35,534,14,7,14.4,1152,1104,913,817,1202,517,449,27.0
0.142,0.22,1.22,0.014,0.005,0.02,0.01,0.02,0.002,0.001,0.002,0.035,0.015,0.012,0.35,535,14,7,14.1,1153,1104,900,811,1197,521,463,28.0
0.142,0.22,1.22,0.014,0.005,0.02,0.01,0.02,0.002,0.001,0.002,0.035,0.015,0.012,0.35,548,14,7,13.7,1161,1112,914,821,1198,535,444,28.0
0.151,0.26,1.24,0.015,0.01,0.02,0.01,0.03,0.002,0.001,0.003,0.031,0.02,0.013,0.36,260,14,7,13.2,1153,1103,905,811,1204,520,410,27.5
0.139,0.26,1.24,0.014,0.009,0.02,0.01,0.02,0.003,0.001,0.003,0.036,0.019,0.013,0.37,520,14,9,38.45,1146,1098,852,820,1192,544,450,28.5
0.162,0.25,1.22,0.014,0.007,0.02,0.01,0.02,0.003,0.002,0.003,0.037,0.017,0.012,0.37,538,14,7,15.45,1162,1115,915,836,1185,520,405,26.5
0.155,0.23,1.24,0.015,0.005,0.02,0.01,0.02,0.002,0.001,0.003,0.023,0.014,0.011,0.37,531,14,7,29.8,1142,1097,857,821,1192,510,437,26.0
0.155,0.23,1.24,0.015,0.005,0.02,0.01,0.02,0.002,0.001,0.003,0.023,0.014,0.011,0.37,534,14,7,28.5,1165,1114,848,806,1181,513,412,27.0
0.147,0.24,1.22,0.013,0.008,0.02,0.01,0.02,0.003,0.001,0.002,0.033,0.015,0.011,0.36,61,14,7,29.53,1159,1114,878,851,1177,499,380,27.0
0.153,0.26,1.24,0.01,0.003,0.02,0.01,0.02,0.003,0.001,0.003,0.03,0.017,0.012,0.37,576,14,7,21.1,1162,1112,868,825,1216,528,443,29.5
0.152,0.23,1.23,0.016,0.005,0.02,0.01,0.02,0.002,0.002,0.002,0.036,0.017,0.012,0.36,529,16,9,19.45,1151,1101,867,803,1190,533,447,26.0
0.152,0.23,1.23,0.016,0.005,0.02,0.01,0.02,0.002,0.002,0.002,0.036,0.017,0.012,0.36,547,16,9,22.05,1142,1093,865,800,1186,570,502,28.0
0.147,0.23,1.24,0.016,0.008,0.02,0.01,0.04,0.002,0.003,0.003,0.028,0.016,0.013,0.36,544,16,9,23.55,1152,1101,856,799,1181,547,490,25.0
0.144,0.24,1.29,0.013,0.002,0.02,0.01,0.03,0.003,0.002,0.004,0.032,0.015,0.012,0.37,541,16,9,21.4,1164,1111,859,792,1198,572,504,27.0
0.152,0.23,1.23,0.016,0.005,0.02,0.01,0.02,0.002,0.002,0.002,0.036,0.017,0.012,0.36,554,16,9,19.2,1159,1106,860,792,1190,557,426,25.0
0.152,0.23,1.23,0.016,0.005,0.02,0.01,0.02,0.002,0.002,0.002,0.036,0.017,0.012,0.36,544,16,9,22.65,1147,1097,858,800,1184,571,494,28.5
0.147,0.24,1.23,0.013,0.009,0.02,0.01,0.03,0.002,0.002,0.004,0.031,0.015,0.011,0.36,138,14,7,13.48,1161,1109,948,812,1193,506,377,29.5
0.145,0.24,1.23,0.016,0.005,0.02,0.01,0.04,0.002,0.002,0.003,0.032,0.015,0.011,0.36,60,14,7,15.75,1162,1111,920,817,1199,516,396,27.5
0.142,0.28,1.23,0.012,0.003,0.02,0.01,0.03,0.002,0.002,0.003,0.029,0.014,0.013,0.35,280,14,7,18.1,1165,1114,878,818,1200,513,405,27.5
0.146,0.23,1.25,0.011,0.009,0.02,0.01,0.03,0.002,0.002,0.003,0.035,0.015,0.012,0.36,77,14,9,26.25,1158,1109,874,817,1190,513,397,25.5
0.149,0.29,1.28,0.011,0.006,0.02,0.01,0.03,0.002,0.002,0.003,0.042,0.019,0.015,0.37,101,12,7,25.65,1157,1105,850,805,1190,562,453,27.0
0.145,0.25,1.23,0.009,0.006,0.02,0.01,0.03,0.002,0.002,0.003,0.036,0.017,0.011,0.36,102,14,7,13.7,1168,1121,943,844,1204,519,424,29.5
0.142,0.25,1.24,0.014,0.006,0.02,0.01,0.03,0.002,0.002,0.004,0.038,0.016,0.011,0.36,161,14,7,14.1,1174,1123,905,827,1207,511,404,28.0
0.145,0.25,1.23,0.009,0.006,0.02,0.01,0.03,0.002,0.002,0.003,0.036,0.017,0.011,0.36,155,14,7,14.1,1159,1111,905,831,1201,504,423,27.5
0.148,0.24,1.27,0.017,0.006,0.02,0.01,0.02,0.003,0.001,0.003,0.031,0.015,0.017,0.37,566,14,7,15.0,1141,1094,885,819,1193,562,457,27.3
0.142,0.22,1.22,0.014,0.005,0.02,0.01,0.02,0.002,0.001,0.002,0.035,0.015,0.012,0.35,550,14,7,13.6,1163,1113,915,817,1197,568,450,28.5
0.142,0.22,1.22,0.014,0.005,0.02,0.01,0.02,0.002,0.001,0.002,0.035,0.015,0.012,0.35,551,14,7,13.6,1166,1118,942,842,1202,538,431,28.0
0.157,0.24,1.24,0.012,0.005,0.02,0.01,0.02,0.002,0.001,0.002,0.042,0.016,0.014,0.37,578,12,7,26.95,1150,1106,864,835,1209,532,440,27.0
0.157,0.24,1.24,0.012,0.005,0.02,0.01,0.02,0.002,0.001,0.002,0.042,0.016,0.014,0.37,573,12,7,22.6,1164,1116,862,830,1207,507,400,27.5
0.158,0.24,1.24,0.017,0.004,0.02,0.01,0.01,0.002,0.001,0.002,0.026,0.015,0.015,0.37,568,14,7,16.1,1142,1097,914,830,1197,532,430,27.5
0.148,0.23,1.22,0.015,0.003,0.02,0.01,0.02,0.003,0.001,0.002,0.029,0.016,0.013,0.36,565,14,7,17.1,1155,1108,908,833,1206,516,413,27.5
0.148,0.23,1.22,0.015,0.003,0.02,0.01,0.02,0.003,0.001,0.002,0.029,0.016,0.013,0.36,571,14,7,16.6,1160,1112,901,829,1204,528,415,27.0
0.158,0.25,1.28,0.013,0.009,0.02,0.01,0.02,0.002,0.001,0.002,0.038,0.013,0.017,0.38,549,14,7,13.7,1174,1121,905,817,1200,558,450,27.5
0.152,0.28,1.27,0.013,0.006,0.02,0.01,0.02,0.002,0.001,0.002,0.037,0.018,0.012,0.37,59,14,7,18.91,1153,1105,877,819,1190,535,438,26.5
0.15,0.28,1.25,0.015,0.004,0.02,0.01,0.03,0.002,0.002,0.004,0.029,0.016,0.013,0.37,316,16,9,46.55,1169,1119,866,832,1196,508,393,27.0
0.163,0.26,1.23,0.014,0.01,0.02,0.01,0.02,0.002,0.001,0.003,0.039,0.011,0.013,0.38,542,18,11,46.55,1182,1126,859,808,1200,515,406,27.0
