Repository: edg7928/biye

File: shujv_Q355D_RM_REH_EL_boxs.csv (part 12 of 16)
C,Si,Mn,P,S,Cr,Ni,Cu,Mo,V,Sn,Al,Ti,Nb,CEQ,板坯装炉前温度,轧制道次数,精轧道次数,轧制厚度,粗轧开轧温度_测量平均,粗轧终止温度_测量平均,精轧开轧温度_测量平均,精轧终止温度_测量平均,抽出平均温度,TENSION_RM,YIELD_REH,EL
0.15,0.28,1.25,0.015,0.004,0.02,0.01,0.03,0.002,0.002,0.004,0.029,0.016,0.013,0.37,606,16,9,46.55,1163,1113,857,823,1204,497,360,27.0
0.15,0.28,1.25,0.015,0.004,0.02,0.01,0.03,0.002,0.002,0.004,0.029,0.016,0.013,0.37,588,18,11,46.55,1160,1109,860,811,1201,505,382,28.0
0.147,0.25,1.24,0.012,0.007,0.02,0.01,0.02,0.002,0.001,0.003,0.039,0.018,0.013,0.36,228,14,7,19.85,1185,1133,895,836,1213,525,417,25.5
0.154,0.28,1.24,0.014,0.006,0.02,0.01,0.02,0.002,0.001,0.004,0.04,0.017,0.013,0.37,372,14,7,21.95,1157,1106,884,817,1191,540,454,29.5
0.159,0.25,1.24,0.013,0.007,0.02,0.01,0.02,0.003,0.002,0.004,0.034,0.017,0.012,0.37,116,16,9,22.58,1172,1116,873,799,1196,527,408,28.0
0.154,0.25,1.23,0.014,0.006,0.02,0.01,0.03,0.002,0.001,0.003,0.029,0.014,0.012,0.37,81,16,9,24.78,1136,1090,887,820,1188,500,395,27.0
0.156,0.24,1.23,0.014,0.01,0.02,0.01,0.02,0.004,0.001,0.003,0.023,0.013,0.012,0.37,545,14,7,20.05,1173,1120,890,825,1212,543,459,25.5
0.155,0.27,1.24,0.011,0.004,0.02,0.01,0.02,0.002,0.002,0.003,0.035,0.017,0.013,0.37,37,14,11,20.505000000000003,1205,1150,883,841,1212,565,430,25.0
0.151,0.29,1.23,0.012,0.003,0.02,0.01,0.02,0.001,0.002,0.002,0.03,0.015,0.011,0.38,58,12,7,14.1,1181,1125,895,797,1213,542,448,25.5
0.152,0.23,1.23,0.016,0.005,0.02,0.01,0.02,0.002,0.002,0.002,0.036,0.017,0.012,0.36,538,14,7,14.5,1145,1099,901,826,1193,521,430,26.0
0.144,0.24,1.29,0.013,0.002,0.02,0.01,0.03,0.003,0.002,0.004,0.032,0.015,0.012,0.37,544,16,9,20.2,1159,1107,874,794,1186,529,426,27.5
0.144,0.24,1.29,0.013,0.002,0.02,0.01,0.03,0.003,0.002,0.004,0.032,0.015,0.012,0.37,541,16,9,21.0,1164,1110,867,789,1192,577,426,28.0
0.141,0.24,1.24,0.015,0.007,0.02,0.01,0.02,0.002,0.002,0.003,0.037,0.017,0.013,0.37,479,14,7,21.75,1153,1105,881,823,1188,529,426,27.5
0.146,0.25,1.24,0.008,0.004,0.02,0.01,0.02,0.002,0.002,0.003,0.033,0.017,0.013,0.38,54,12,7,15.4,1181,1128,891,817,1220,540,455,27.5
0.147,0.23,1.24,0.016,0.008,0.02,0.01,0.04,0.002,0.003,0.003,0.028,0.016,0.013,0.36,543,16,9,23.45,1152,1103,872,813,1187,554,499,25.5
0.152,0.24,1.25,0.014,0.005,0.02,0.01,0.02,0.003,0.001,0.003,0.035,0.015,0.013,0.37,84,12,7,26.25,1146,1097,860,815,1185,541,436,28.5
0.149,0.29,1.28,0.011,0.006,0.02,0.01,0.03,0.002,0.002,0.003,0.042,0.019,0.015,0.37,100,14,7,25.55,1144,1099,881,833,1191,544,434,26.0
0.146,0.25,1.24,0.012,0.007,0.02,0.01,0.03,0.002,0.001,0.004,0.034,0.016,0.013,0.36,71,14,7,16.7,1157,1110,904,830,1191,501,371,28.0
0.148,0.23,1.24,0.016,0.011,0.02,0.01,0.02,0.002,0.001,0.002,0.037,0.014,0.012,0.36,167,16,9,22.9,1188,1132,880,808,1202,520,429,27.0
0.142,0.29,1.24,0.012,0.005,0.02,0.01,0.02,0.002,0.001,0.003,0.037,0.016,0.013,0.37,544,12,7,31.4,1162,1113,844,825,1200,561,456,28.0
0.142,0.29,1.24,0.012,0.005,0.02,0.01,0.02,0.002,0.001,0.003,0.037,0.016,0.013,0.37,535,14,9,32.6,1172,1122,874,825,1201,529,490,28.5
0.149,0.26,1.24,0.011,0.003,0.02,0.01,0.02,0.002,0.001,0.003,0.03,0.016,0.013,0.36,556,12,7,30.45,1175,1124,853,820,1205,488,416,27.5
0.149,0.26,1.24,0.011,0.003,0.02,0.01,0.02,0.002,0.001,0.003,0.03,0.016,0.013,0.36,578,12,7,29.35,1173,1127,883,847,1210,531,434,28.0
0.157,0.24,1.24,0.012,0.005,0.02,0.01,0.02,0.002,0.001,0.002,0.042,0.016,0.014,0.37,579,14,7,28.25,1146,1101,869,829,1209,526,449,27.0
0.148,0.23,1.22,0.015,0.003,0.02,0.01,0.02,0.003,0.001,0.002,0.029,0.016,0.013,0.36,565,14,7,16.4,1157,1109,907,832,1204,534,397,27.5
0.148,0.23,1.22,0.015,0.003,0.02,0.01,0.02,0.003,0.001,0.002,0.029,0.016,0.013,0.36,566,14,7,16.5,1151,1105,902,832,1200,531,428,30.5
0.151,0.28,1.24,0.016,0.008,0.02,0.01,0.02,0.002,0.001,0.002,0.042,0.016,0.013,0.37,564,14,7,17.95,1184,1131,907,832,1218,514,427,27.0
0.148,0.24,1.24,0.01,0.004,0.02,0.01,0.02,0.002,0.001,0.004,0.029,0.016,0.013,0.38,553,14,9,37.45,1181,1129,863,827,1214,539,423,25.0
0.151,0.26,1.24,0.011,0.004,0.02,0.01,0.02,0.003,0.001,0.003,0.035,0.015,0.013,0.37,513,14,7,13.97,1163,1110,934,809,1195,496,407,29.5
0.151,0.26,1.24,0.011,0.004,0.02,0.01,0.02,0.003,0.001,0.003,0.035,0.015,0.013,0.37,563,14,7,14.07,1163,1109,918,802,1195,526,444,30.0
0.147,0.3,1.24,0.015,0.007,0.02,0.01,0.03,0.003,0.002,0.004,0.042,0.017,0.013,0.38,56,12,5,25.0,1165,1114,832,818,1197,555,438,28.5
0.158,0.25,1.28,0.013,0.009,0.02,0.01,0.02,0.002,0.001,0.002,0.038,0.013,0.017,0.38,549,14,7,13.1,1166,1117,918,824,1204,544,443,28.0
0.158,0.25,1.28,0.013,0.009,0.02,0.01,0.02,0.002,0.001,0.002,0.038,0.013,0.017,0.38,555,14,7,13.2,1160,1111,912,820,1202,542,456,27.0
0.142,0.22,1.22,0.014,0.005,0.02,0.01,0.02,0.002,0.001,0.002,0.035,0.015,0.012,0.35,340,12,7,16.6,1149,1104,913,845,1191,505,389,25.5
0.159,0.25,1.24,0.013,0.007,0.02,0.01,0.02,0.003,0.002,0.004,0.034,0.017,0.012,0.37,555,14,7,21.95,1169,1119,888,838,1208,550,459,25.5
0.159,0.25,1.24,0.013,0.007,0.02,0.01,0.02,0.003,0.002,0.004,0.034,0.017,0.012,0.37,526,14,7,21.95,1173,1121,886,826,1215,544,456,27.5
0.154,0.28,1.24,0.014,0.006,0.02,0.01,0.02,0.002,0.001,0.004,0.04,0.017,0.013,0.37,105,16,9,22.58,1173,1120,884,812,1199,508,399,28.0
0.147,0.24,1.22,0.013,0.008,0.02,0.01,0.02,0.003,0.001,0.002,0.033,0.015,0.011,0.36,58,16,9,19.58,1185,1114,881,787,1206,506,410,27.0
0.149,0.29,1.28,0.011,0.006,0.02,0.01,0.03,0.002,0.002,0.003,0.042,0.019,0.015,0.37,129,14,7,25.55,1165,1114,878,818,1200,578,477,25.5
0.15,0.24,1.25,0.014,0.006,0.02,0.01,0.03,0.002,0.001,0.002,0.026,0.013,0.012,0.37,262,14,7,13.6,1194,1135,931,808,1197,537,435,29.0
0.15,0.24,1.25,0.014,0.006,0.02,0.01,0.03,0.002,0.001,0.002,0.026,0.013,0.012,0.37,203,16,9,20.7,1175,1115,842,818,1205,527,454,27.0
0.152,0.26,1.26,0.012,0.008,0.02,0.01,0.02,0.003,0.001,0.003,0.037,0.016,0.012,0.37,244,16,9,27.45,1181,1120,870,804,1205,528,445,27.0
0.151,0.26,1.24,0.014,0.004,0.02,0.01,0.01,0.002,0.001,0.003,0.031,0.019,0.013,0.37,571,14,7,47.05,1165,1114,878,818,1189,566,449,26.5
0.157,0.24,1.24,0.012,0.005,0.02,0.01,0.02,0.002,0.001,0.002,0.042,0.016,0.014,0.37,565,12,7,27.5,1140,1096,866,833,1205,553,454,27.5
0.148,0.24,1.24,0.01,0.004,0.02,0.01,0.02,0.002,0.001,0.004,0.029,0.016,0.013,0.38,508,14,9,37.75,1174,1123,863,825,1202,543,449,29.5
0.152,0.26,1.25,0.016,0.006,0.02,0.01,0.02,0.003,0.001,0.003,0.032,0.018,0.012,0.37,599,16,9,34.2,1188,1135,871,826,1216,544,445,25.0
0.151,0.26,1.24,0.011,0.004,0.02,0.01,0.02,0.003,0.001,0.003,0.035,0.015,0.013,0.37,525,14,7,13.37,1160,1106,934,807,1196,523,437,29.5
0.151,0.26,1.24,0.011,0.004,0.02,0.01,0.02,0.003,0.001,0.003,0.035,0.015,0.013,0.37,514,14,7,13.57,1159,1105,931,798,1193,528,443,27.0
0.151,0.26,1.24,0.011,0.004,0.02,0.01,0.02,0.003,0.001,0.003,0.035,0.015,0.013,0.37,520,14,7,13.77,1169,1114,942,804,1197,528,466,29.0
0.151,0.26,1.24,0.011,0.004,0.02,0.01,0.02,0.003,0.001,0.003,0.035,0.015,0.013,0.37,545,16,9,30.45,1152,1102,861,814,1208,559,489,25.5
0.151,0.26,1.24,0.011,0.004,0.02,0.01,0.02,0.003,0.001,0.003,0.035,0.015,0.013,0.37,543,14,9,28.15,1164,1112,865,802,1209,547,464,27.5
0.147,0.3,1.24,0.015,0.007,0.02,0.01,0.03,0.003,0.002,0.004,0.042,0.017,0.013,0.38,55,14,7,25.1,1192,1138,885,825,1197,559,458,29.0
0.156,0.24,1.23,0.014,0.01,0.02,0.01,0.02,0.004,0.001,0.003,0.023,0.013,0.012,0.37,65,14,11,25.1,1187,1125,859,818,1210,507,389,26.5
0.151,0.26,1.24,0.011,0.007,0.02,0.01,0.02,0.002,0.001,0.004,0.032,0.016,0.015,0.36,245,14,7,25.5,1195,1140,887,826,1209,549,471,29.5
0.156,0.24,1.23,0.013,0.005,0.02,0.01,0.02,0.002,0.002,0.004,0.029,0.013,0.012,0.37,579,14,7,19.41,1167,1115,886,819,1203,520,415,28.5
0.143,0.26,1.29,0.009,0.005,0.02,0.01,0.02,0.003,0.001,0.003,0.038,0.019,0.014,0.36,579,16,9,35.35,1187,1133,867,827,1216,526,413,27.5
0.153,0.26,1.24,0.01,0.003,0.02,0.01,0.02,0.003,0.001,0.003,0.03,0.017,0.012,0.37,585,14,7,21.6,1173,1119,871,811,1214,533,430,26.0
0.147,0.25,1.25,0.018,0.003,0.02,0.01,0.02,0.003,0.002,0.003,0.034,0.016,0.011,0.36,499,14,7,19.05,1175,1124,891,821,1206,528,429,26.5
0.152,0.26,1.25,0.016,0.006,0.02,0.01,0.02,0.003,0.001,0.003,0.032,0.018,0.012,0.37,455,16,9,27.5,1181,1125,871,806,1199,520,425,27.0
0.146,0.28,1.23,0.011,0.007,0.02,0.01,0.02,0.003,0.001,0.004,0.031,0.017,0.011,0.36,603,14,7,15.2,1159,1106,920,807,1201,498,381,27.5
0.147,0.23,1.24,0.016,0.008,0.02,0.01,0.04,0.002,0.003,0.003,0.028,0.016,0.013,0.36,549,16,9,24.95,1145,1094,834,791,1187,529,497,25.5
0.152,0.26,1.23,0.016,0.009,0.02,0.01,0.03,0.002,0.002,0.004,0.034,0.019,0.013,0.37,81,14,9,26.25,1150,1101,864,805,1180,529,405,30.5
0.148,0.25,1.23,0.017,0.006,0.02,0.01,0.03,0.004,0.002,0.003,0.045,0.015,0.011,0.36,92,12,7,26.25,1144,1096,856,815,1180,564,452,26.0
0.141,0.24,1.24,0.01,0.007,0.02,0.01,0.03,0.003,0.002,0.003,0.037,0.011,0.011,0.36,143,14,7,13.4,1171,1122,933,842,1206,517,397,26.5
0.151,0.27,1.23,0.012,0.006,0.02,0.01,0.03,0.002,0.002,0.003,0.03,0.014,0.013,0.37,64,12,7,18.2,1150,1114,871,821,1186,506,388,30.0
0.154,0.26,1.24,0.012,0.002,0.02,0.01,0.02,0.003,0.001,0.004,0.028,0.014,0.013,0.37,49,16,9,38.25,1196,1137,823,796,1224,529,503,29.5
0.142,0.29,1.24,0.012,0.005,0.02,0.01,0.02,0.002,0.001,0.003,0.037,0.016,0.013,0.37,532,14,9,38.2,1143,1094,846,815,1197,545,456,28.1
0.15,0.24,1.24,0.009,0.004,0.02,0.01,0.02,0.003,0.001,0.004,0.039,0.018,0.013,0.37,160,16,11,20.505000000000003,1189,1136,875,838,1205,567,445,29.5
0.151,0.28,1.24,0.016,0.008,0.02,0.01,0.02,0.002,0.001,0.002,0.042,0.016,0.013,0.37,569,14,7,12.0,1186,1124,911,777,1220,551,471,28.5
0.146,0.26,1.26,0.014,0.007,0.02,0.01,0.03,0.003,0.002,0.002,0.034,0.017,0.014,0.36,181,16,9,30.8,1179,1125,847,799,1203,540,451,29.0
0.154,0.25,1.22,0.01,0.008,0.02,0.01,0.02,0.003,0.001,0.003,0.045,0.017,0.01,0.36,545,14,7,20.2,1164,1111,860,803,1208,521,437,28.0
0.154,0.25,1.22,0.01,0.008,0.02,0.01,0.02,0.003,0.001,0.003,0.045,0.017,0.01,0.36,558,14,7,21.9,1178,1122,846,803,1218,541,449,29.0
0.152,0.26,1.25,0.016,0.006,0.02,0.01,0.02,0.003,0.001,0.003,0.032,0.018,0.012,0.37,315,16,9,43.2,1166,1115,853,817,1202,519,398,27.5
0.154,0.25,1.22,0.01,0.008,0.02,0.01,0.02,0.003,0.001,0.003,0.045,0.017,0.01,0.36,587,16,9,35.35,1184,1132,873,831,1212,537,449,27.5
0.154,0.25,1.22,0.01,0.008,0.02,0.01,0.02,0.003,0.001,0.003,0.045,0.017,0.01,0.36,580,16,9,34.15,1186,1132,857,816,1212,546,442,27.5
0.152,0.26,1.25,0.016,0.006,0.02,0.01,0.02,0.003,0.001,0.003,0.032,0.018,0.012,0.37,578,16,9,43.2,1172,1121,862,824,1209,515,393,28.0
0.147,0.25,1.25,0.018,0.003,0.02,0.01,0.02,0.003,0.002,0.003,0.034,0.016,0.011,0.36,507,14,7,14.4,1182,1123,915,799,1209,500,425,27.0
0.152,0.25,1.22,0.013,0.004,0.02,0.01,0.03,0.002,0.002,0.003,0.029,0.015,0.013,0.36,81,14,9,26.25,1159,1108,864,800,1195,521,417,27.5
0.151,0.27,1.23,0.012,0.006,0.02,0.01,0.03,0.002,0.002,0.003,0.03,0.014,0.013,0.37,58,14,7,26.25,1127,1084,870,825,1184,518,401,27.5
0.151,0.28,1.24,0.016,0.008,0.02,0.01,0.02,0.002,0.001,0.002,0.042,0.016,0.013,0.37,567,16,7,11.9,1183,1125,939,794,1211,554,481,29.5
0.151,0.26,1.24,0.014,0.004,0.02,0.01,0.01,0.002,0.001,0.003,0.031,0.019,0.013,0.37,552,14,7,20.505000000000003,1165,1114,878,818,1219,576,459,28.0
0.151,0.26,1.24,0.011,0.004,0.02,0.01,0.02,0.003,0.001,0.003,0.035,0.015,0.013,0.37,525,14,7,13.37,1160,1106,934,807,1196,523,437,29.5
0.151,0.26,1.24,0.011,0.004,0.02,0.01,0.02,0.003,0.001,0.003,0.035,0.015,0.013,0.37,514,14,7,13.57,1159,1105,931,798,1193,528,443,27.0
0.158,0.25,1.28,0.013,0.009,0.02,0.01,0.02,0.002,0.001,0.002,0.038,0.013,0.017,0.38,549,14,7,13.7,1174,1121,905,817,1200,558,450,27.5
0.158,0.25,1.28,0.013,0.009,0.02,0.01,0.02,0.002,0.001,0.002,0.038,0.013,0.017,0.38,552,12,7,21.8,1169,1120,879,834,1201,536,434,28.5
0.15,0.24,1.24,0.014,0.003,0.02,0.01,0.01,0.003,0.001,0.002,0.027,0.015,0.011,0.36,550,14,7,16.87,1154,1104,907,820,1190,505,380,27.5
0.149,0.24,1.22,0.013,0.006,0.02,0.01,0.01,0.002,0.001,0.002,0.034,0.018,0.011,0.36,530,14,7,16.85,1142,1094,905,821,1178,501,389,26.0
0.149,0.24,1.22,0.013,0.006,0.02,0.01,0.01,0.002,0.001,0.002,0.034,0.018,0.011,0.36,556,16,7,16.85,1139,1093,910,822,1182,500,390,25.5
0.149,0.24,1.22,0.013,0.006,0.02,0.01,0.01,0.002,0.001,0.002,0.034,0.018,0.011,0.36,568,14,7,16.65,1149,1105,909,840,1185,539,416,26.0
0.149,0.27,1.25,0.013,0.004,0.02,0.01,0.02,0.002,0.001,0.003,0.036,0.019,0.015,0.36,561,14,7,16.65,1161,1114,916,848,1186,521,406,26.5
0.149,0.27,1.25,0.013,0.004,0.02,0.01,0.02,0.002,0.001,0.003,0.036,0.019,0.015,0.36,562,14,7,16.65,1145,1101,911,846,1194,537,405,30.0
0.151,0.25,1.27,0.015,0.007,0.02,0.01,0.04,0.002,0.001,0.004,0.029,0.016,0.011,0.37,562,14,7,16.55,1165,1117,915,851,1190,541,414,28.0
0.151,0.25,1.27,0.015,0.007,0.02,0.01,0.04,0.002,0.001,0.004,0.029,0.016,0.011,0.37,564,14,7,16.55,1162,1116,921,850,1191,525,402,26.0
0.143,0.25,1.24,0.012,0.009,0.02,0.01,0.03,0.002,0.001,0.004,0.038,0.018,0.012,0.36,571,14,7,16.55,1170,1122,914,847,1193,532,407,25.5
0.143,0.25,1.24,0.012,0.009,0.02,0.01,0.03,0.002,0.001,0.004,0.038,0.018,0.012,0.36,558,14,7,16.45,1138,1096,915,849,1179,513,398,28.5
0.153,0.23,1.24,0.013,0.007,0.02,0.01,0.03,0.002,0.001,0.003,0.036,0.016,0.011,0.37,573,14,7,16.47,1138,1095,915,850,1175,549,430,28.5
0.153,0.23,1.24,0.013,0.007,0.02,0.01,0.03,0.002,0.001,0.003,0.036,0.016,0.011,0.37,315,14,7,15.57,1148,1102,924,838,1185,504,405,29.5
0.153,0.23,1.24,0.013,0.007,0.02,0.01,0.03,0.002,0.001,0.003,0.036,0.016,0.011,0.37,567,14,7,15.57,1146,1100,914,839,1173,533,405,26.0
0.157,0.23,1.24,0.015,0.011,0.02,0.01,0.01,0.001,0.001,0.002,0.037,0.015,0.012,0.37,556,14,7,15.57,1149,1103,919,839,1179,513,412,26.5
0.157,0.23,1.24,0.015,0.011,0.02,0.01,0.01,0.001,0.001,0.002,0.037,0.015,0.012,0.37,544,14,7,15.57,1164,1112,925,822,1191,549,451,27.5
0.16,0.25,1.24,0.012,0.005,0.02,0.01,0.02,0.002,0.001,0.002,0.035,0.017,0.011,0.37,570,14,7,15.27,1169,1121,923,842,1192,547,419,25.5
0.16,0.25,1.24,0.012,0.005,0.02,0.01,0.02,0.002,0.001,0.002,0.035,0.017,0.011,0.37,544,14,7,15.27,1158,1112,926,838,1188,523,401,27.5
0.153,0.24,1.24,0.016,0.008,0.02,0.01,0.02,0.002,0.001,0.003,0.039,0.016,0.011,0.37,547,16,7,14.97,1140,1094,917,825,1189,514,405,26.0
0.153,0.24,1.24,0.016,0.008,0.02,0.01,0.02,0.002,0.001,0.003,0.039,0.016,0.011,0.37,544,16,7,15.0,1152,1105,922,829,1189,502,388,27.0
0.143,0.25,1.24,0.012,0.009,0.02,0.01,0.03,0.002,0.001,0.004,0.038,0.018,0.012,0.36,127,16,7,14.4,1175,1119,917,800,1208,507,427,30.5
0.154,0.29,1.24,0.015,0.004,0.02,0.01,0.02,0.002,0.001,0.002,0.033,0.015,0.011,0.37,121,16,7,15.4,1175,1121,921,814,1207,516,429,27.5
0.155,0.24,1.22,0.011,0.006,0.02,0.01,0.03,0.002,0.001,0.002,0.041,0.016,0.011,0.37,43,16,9,34.17,1168,1117,865,821,1191,516,410,26.5
0.154,0.25,1.22,0.01,0.008,0.02,0.01,0.02,0.003,0.001,0.003,0.045,0.017,0.01,0.36,562,14,7,20.2,1152,1103,868,813,1222,524,426,28.5
0.154,0.25,1.22,0.01,0.008,0.02,0.01,0.02,0.003,0.001,0.003,0.045,0.017,0.01,0.36,556,14,7,21.0,1184,1126,842,798,1207,541,471,28.0
0.154,0.25,1.22,0.01,0.008,0.02,0.01,0.02,0.003,0.001,0.003,0.045,0.017,0.01,0.36,562,16,9,25.85,1184,1124,847,786,1208,522,451,28.0
0.146,0.26,1.26,0.014,0.007,0.02,0.01,0.03,0.003,0.002,0.002,0.034,0.017,0.014,0.36,40,16,9,33.6,1156,1108,869,824,1195,553,466,28.0
0.146,0.28,1.23,0.011,0.007,0.02,0.01,0.02,0.003,0.001,0.004,0.031,0.017,0.011,0.36,565,14,7,15.1,1173,1117,914,801,1200,511,401,27.5
0.154,0.24,1.24,0.015,0.005,0.02,0.01,0.03,0.002,0.002,0.004,0.034,0.017,0.012,0.37,567,14,5,30.2,1152,1106,844,831,1190,575,498,26.0
0.154,0.24,1.24,0.015,0.005,0.02,0.01,0.03,0.002,0.002,0.004,0.034,0.017,0.012,0.37,571,14,5,30.2,1159,1113,857,844,1191,536,446,28.5
0.157,0.24,1.23,0.013,0.004,0.02,0.01,0.03,0.002,0.002,0.003,0.032,0.015,0.012,0.37,582,14,5,30.2,1166,1119,858,846,1191,540,441,27.0
0.157,0.24,1.23,0.013,0.004,0.02,0.01,0.03,0.002,0.002,0.003,0.032,0.015,0.012,0.37,580,14,5,30.2,1162,1117,873,851,1194,564,451,26.5
0.148,0.28,1.25,0.014,0.005,0.02,0.01,0.03,0.002,0.002,0.003,0.037,0.018,0.013,0.36,586,14,5,30.2,1149,1107,874,858,1198,561,469,26.0
0.148,0.28,1.25,0.014,0.005,0.02,0.01,0.03,0.002,0.002,0.003,0.037,0.018,0.013,0.36,584,14,5,30.2,1160,1116,871,854,1192,577,479,25.5
0.149,0.25,1.24,0.015,0.008,0.02,0.01,0.04,0.002,0.002,0.003,0.027,0.014,0.012,0.37,554,14,5,30.2,1151,1107,872,854,1185,547,435,26.0
0.149,0.25,1.24,0.015,0.008,0.02,0.01,0.04,0.002,0.002,0.003,0.027,0.014,0.012,0.37,565,14,7,30.05,1165,1114,878,818,1186,559,458,27.5
0.145,0.25,1.23,0.014,0.004,0.02,0.01,0.03,0.002,0.002,0.003,0.028,0.016,0.014,0.36,591,14,7,30.85,1149,1094,845,774,1187,559,454,28.0
0.148,0.23,1.23,0.017,0.003,0.02,0.01,0.03,0.002,0.002,0.003,0.027,0.014,0.013,0.36,576,12,7,31.95,1156,1109,858,830,1202,543,438,29.0
0.148,0.23,1.23,0.017,0.003,0.02,0.01,0.03,0.002,0.002,0.003,0.027,0.014,0.013,0.36,572,12,7,31.95,1154,1106,857,824,1199,542,454,29.0
0.147,0.25,1.21,0.013,0.001,0.02,0.01,0.02,0.003,0.002,0.003,0.026,0.015,0.015,0.36,142,12,5,8.0,1199,1114,878,818,1197,535,414,29.0
0.147,0.3,1.24,0.015,0.007,0.02,0.01,0.03,0.003,0.002,0.004,0.042,0.017,0.013,0.38,52,14,7,26.6,1146,1097,847,799,1203,552,462,30.0
0.147,0.3,1.24,0.015,0.007,0.02,0.01,0.03,0.003,0.002,0.004,0.042,0.017,0.013,0.38,51,14,7,22.65,1169,1116,856,810,1205,545,447,29.0
0.147,0.3,1.24,0.015,0.007,0.02,0.01,0.03,0.003,0.002,0.004,0.042,0.017,0.013,0.38,51,14,7,21.15,1166,1111,848,802,1200,547,445,29.5
0.16,0.26,1.23,0.013,0.004,0.02,0.01,0.02,0.002,0.001,0.003,0.034,0.016,0.011,0.37,528,14,7,14.35,1159,1110,915,824,1195,552,408,29.5
0.16,0.26,1.23,0.013,0.004,0.02,0.01,0.02,0.002,0.001,0.003,0.034,0.016,0.011,0.37,527,14,7,14.25,1160,1112,921,834,1196,547,403,27.5
0.16,0.26,1.23,0.013,0.004,0.02,0.01,0.02,0.002,0.001,0.003,0.034,0.016,0.011,0.37,524,14,7,14.15,1144,1099,918,831,1193,509,379,27.0
0.152,0.23,1.23,0.013,0.012,0.02,0.01,0.03,0.002,0.001,0.004,0.041,0.019,0.011,0.36,246,14,7,13.25,1159,1112,942,837,1195,509,388,30.0
0.152,0.23,1.23,0.013,0.012,0.02,0.01,0.03,0.002,0.001,0.004,0.041,0.019,0.011,0.36,530,14,7,12.95,1166,1117,938,828,1197,522,392,29.0
0.152,0.28,1.27,0.013,0.006,0.02,0.01,0.02,0.002,0.001,0.002,0.037,0.018,0.012,0.37,36,12,7,20.25,1167,1115,869,820,1197,556,464,25.5
0.152,0.28,1.27,0.013,0.006,0.02,0.01,0.02,0.002,0.001,0.002,0.037,0.018,0.012,0.37,45,14,7,13.1,1171,1120,919,824,1210,528,412,28.5
0.153,0.24,1.24,0.016,0.008,0.02,0.01,0.02,0.002,0.001,0.003,0.039,0.016,0.011,0.37,536,16,7,15.0,1148,1102,922,827,1191,510,388,29.0
0.147,0.25,1.24,0.012,0.007,0.02,0.01,0.02,0.002,0.001,0.003,0.039,0.018,0.013,0.36,539,14,7,15.0,1142,1098,923,832,1190,508,399,28.5
0.147,0.25,1.24,0.012,0.007,0.02,0.01,0.02,0.002,0.001,0.003,0.039,0.018,0.013,0.36,533,14,7,14.9,1139,1094,923,834,1193,516,420,26.5
0.147,0.25,1.24,0.012,0.007,0.02,0.01,0.02,0.002,0.001,0.003,0.039,0.018,0.013,0.36,543,14,7,14.8,1163,1114,928,837,1193,496,393,25.5
0.147,0.25,1.24,0.012,0.007,0.02,0.01,0.02,0.002,0.001,0.003,0.039,0.018,0.013,0.36,536,14,7,14.8,1175,1125,926,834,1200,521,396,27.0
0.15,0.24,1.24,0.014,0.003,0.02,0.01,0.01,0.003,0.001,0.002,0.027,0.015,0.011,0.36,79,16,7,18.8,1155,1103,891,801,1192,533,414,30.5
0.157,0.23,1.24,0.015,0.011,0.02,0.01,0.01,0.001,0.001,0.002,0.037,0.015,0.012,0.37,109,16,7,19.2,1166,1112,894,803,1202,518,412,25.5
0.148,0.26,1.23,0.015,0.008,0.02,0.01,0.02,0.003,0.002,0.003,0.033,0.016,0.011,0.36,138,16,7,21.6,1167,1117,885,824,1193,527,429,27.5
0.147,0.25,1.24,0.016,0.005,0.02,0.01,0.02,0.002,0.002,0.003,0.034,0.013,0.012,0.36,112,16,9,22.47,1140,1089,858,794,1178,506,408,25.0
0.147,0.25,1.21,0.013,0.001,0.02,0.01,0.02,0.003,0.002,0.003,0.026,0.015,0.015,0.36,44,14,5,11.7,1165,1150,906,829,1197,511,435,25.5
0.155,0.24,1.22,0.011,0.006,0.02,0.01,0.03,0.002,0.001,0.002,0.041,0.016,0.011,0.37,59,16,9,34.17,1169,1118,864,821,1197,531,414,28.0
0.149,0.28,1.23,0.014,0.009,0.02,0.01,0.02,0.002,0.001,0.002,0.032,0.017,0.014,0.36,61,16,9,34.17,1161,1113,880,827,1198,518,404,29.0
0.149,0.28,1.23,0.014,0.009,0.02,0.01,0.02,0.002,0.001,0.002,0.032,0.017,0.014,0.36,60,16,9,34.17,1170,1118,864,818,1198,521,403,28.5
0.151,0.24,1.25,0.015,0.003,0.02,0.01,0.01,0.004,0.002,0.003,0.037,0.016,0.012,0.37,538,16,9,38.0,1153,1107,860,828,1204,517,402,27.5
0.151,0.24,1.25,0.015,0.003,0.02,0.01,0.01,0.004,0.002,0.003,0.037,0.016,0.012,0.37,538,16,9,37.8,1163,1116,864,826,1209,532,397,25.5
0.151,0.24,1.25,0.015,0.003,0.02,0.01,0.01,0.004,0.002,0.003,0.037,0.016,0.012,0.37,540,16,9,37.1,1182,1131,869,830,1212,521,393,28.0
0.147,0.25,1.25,0.018,0.003,0.02,0.01,0.02,0.003,0.002,0.003,0.034,0.016,0.011,0.36,308,14,7,18.15,1179,1123,887,810,1207,538,419,27.5
0.156,0.24,1.23,0.013,0.005,0.02,0.01,0.02,0.002,0.002,0.004,0.029,0.013,0.012,0.37,584,14,7,15.61,1165,1110,907,806,1205,542,443,27.0
0.156,0.24,1.23,0.013,0.005,0.02,0.01,0.02,0.002,0.002,0.004,0.029,0.013,0.012,0.37,588,14,7,18.91,1174,1122,880,816,1209,532,415,28.0
0.156,0.24,1.23,0.013,0.005,0.02,0.01,0.02,0.002,0.002,0.004,0.029,0.013,0.012,0.37,597,14,7,19.1,1174,1120,878,812,1214,536,417,27.5
0.146,0.28,1.23,0.011,0.007,0.02,0.01,0.02,0.003,0.001,0.004,0.031,0.017,0.011,0.36,297,16,7,13.9,1157,1104,943,809,1192,520,404,27.5
0.147,0.25,1.25,0.018,0.003,0.02,0.01,0.02,0.003,0.002,0.003,0.034,0.016,0.011,0.36,495,14,7,14.8,1184,1128,919,813,1212,541,411,27.5
0.146,0.28,1.23,0.011,0.007,0.02,0.01,0.02,0.003,0.001,0.004,0.031,0.017,0.011,0.36,598,16,7,14.1,1170,1112,911,791,1207,507,391,27.5
0.146,0.28,1.23,0.011,0.007,0.02,0.01,0.02,0.003,0.001,0.004,0.031,0.017,0.011,0.36,589,16,7,13.8,1160,1106,939,807,1199,526,404,27.5
0.157,0.23,1.22,0.012,0.008,0.02,0.01,0.04,0.002,0.002,0.003,0.041,0.017,0.01,0.37,545,12,5,30.2,1141,1101,869,856,1187,529,486,25.5
0.153,0.24,1.23,0.01,0.007,0.02,0.01,0.03,0.002,0.002,0.003,0.042,0.018,0.012,0.37,555,14,7,30.2,1155,1110,867,838,1189,558,460,26.5
0.153,0.24,1.23,0.01,0.007,0.02,0.01,0.03,0.002,0.002,0.003,0.042,0.018,0.012,0.37,554,14,7,15.35,1153,1106,890,823,1189,520,429,28.0
0.153,0.24,1.23,0.01,0.007,0.02,0.01,0.03,0.002,0.002,0.003,0.042,0.018,0.012,0.37,540,14,7,15.3,1146,1100,896,823,1182,530,425,27.5
0.147,0.23,1.24,0.011,0.01,0.02,0.01,0.03,0.002,0.002,0.003,0.039,0.016,0.013,0.38,554,14,7,30.2,1154,1106,836,815,1187,529,504,25.5
0.143,0.25,1.22,0.013,0.004,0.02,0.01,0.03,0.002,0.002,0.003,0.037,0.016,0.012,0.35,497,14,7,22.15,1140,1096,866,834,1192,529,420,28.0
0.143,0.25,1.22,0.013,0.004,0.02,0.01,0.03,0.002,0.002,0.003,0.037,0.016,0.012,0.35,466,14,7,12.5,1147,1098,915,809,1194,544,424,29.5
0.148,0.23,1.23,0.017,0.003,0.02,0.01,0.03,0.002,0.002,0.003,0.027,0.014,0.013,0.36,573,14,9,32.15,1166,1111,845,791,1189,534,431,30.5
0.145,0.25,1.23,0.014,0.004,0.02,0.01,0.03,0.002,0.002,0.003,0.028,0.016,0.014,0.36,586,12,7,31.95,1159,1109,860,826,1193,556,461,28.0
0.145,0.25,1.23,0.014,0.004,0.02,0.01,0.03,0.002,0.002,0.003,0.028,0.016,0.014,0.36,581,12,7,31.95,1146,1094,859,793,1187,563,457,27.5
0.147,0.25,1.25,0.018,0.003,0.02,0.01,0.02,0.003,0.002,0.003,0.034,0.016,0.011,0.36,51,14,7,14.6,1146,1099,918,815,1173,531,443,26.5
0.148,0.23,1.24,0.016,0.011,0.02,0.01,0.02,0.002,0.001,0.002,0.037,0.014,0.012,0.36,20,16,9,26.86,1165,1111,861,800,1187,532,436,28.5
0.147,0.3,1.24,0.015,0.007,0.02,0.01,0.03,0.003,0.002,0.004,0.042,0.017,0.013,0.38,108,14,7,20.45,1143,1093,854,807,1197,542,427,30.5
0.146,0.24,1.23,0.012,0.007,0.02,0.01,0.03,0.003,0.001,0.003,0.044,0.019,0.015,0.36,258,16,9,24.67,1132,1086,886,821,1187,514,422,28.5
0.149,0.24,1.22,0.012,0.005,0.02,0.01,0.03,0.002,0.001,0.003,0.029,0.015,0.013,0.36,256,14,7,24.67,1140,1093,876,833,1179,515,417,28.5
0.158,0.24,1.24,0.017,0.004,0.02,0.01,0.01,0.002,0.001,0.002,0.026,0.015,0.015,0.37,557,14,7,15.6,1165,1114,878,818,1204,577,491,27.0
0.159,0.24,1.24,0.015,0.006,0.02,0.01,0.04,0.003,0.002,0.003,0.028,0.017,0.014,0.38,64,16,7,20.2,1153,1101,881,814,1184,534,441,27.5
0.146,0.28,1.24,0.013,0.007,0.02,0.01,0.02,0.004,0.001,0.003,0.039,0.017,0.013,0.36,529,14,7,14.45,1174,1117,906,794,1213,526,419,25.5
0.151,0.24,1.25,0.015,0.003,0.02,0.01,0.01,0.004,0.002,0.003,0.037,0.016,0.012,0.37,20,16,9,48.2,1155,1109,873,840,1194,506,355,25.5
0.151,0.24,1.25,0.015,0.003,0.02,0.01,0.01,0.004,0.002,0.003,0.037,0.016,0.012,0.37,550,16,9,37.5,1170,1121,869,830,1204,527,388,28.5
0.144,0.24,1.24,0.013,0.008,0.02,0.01,0.03,0.002,0.001,0.004,0.029,0.013,0.011,0.36,336,16,9,17.1,1170,1116,907,794,1207,506,406,27.5
0.145,0.23,1.23,0.012,0.003,0.02,0.01,0.02,0.003,0.001,0.003,0.027,0.015,0.012,0.36,579,16,9,43.2,1198,1146,870,832,1216,526,406,28.0
0.145,0.23,1.23,0.012,0.003,0.02,0.01,0.02,0.003,0.001,0.003,0.027,0.015,0.012,0.36,577,16,9,43.2,1148,1101,859,821,1210,516,414,28.0
0.147,0.25,1.25,0.018,0.003,0.02,0.01,0.02,0.003,0.002,0.003,0.034,0.016,0.011,0.36,377,14,7,19.45,1179,1125,889,818,1201,525,441,26.5
0.152,0.26,1.25,0.016,0.006,0.02,0.01,0.02,0.003,0.001,0.003,0.032,0.018,0.012,0.37,593,16,9,27.1,1196,1140,877,819,1212,527,425,27.0
0.146,0.28,1.23,0.011,0.007,0.02,0.01,0.02,0.003,0.001,0.004,0.031,0.017,0.011,0.36,581,16,7,15.3,1165,1111,925,804,1201,491,383,26.5
0.146,0.28,1.23,0.011,0.007,0.02,0.01,0.02,0.003,0.001,0.004,0.031,0.017,0.011,0.36,511,16,7,14.0,1174,1118,938,807,1196,491,385,27.5
0.157,0.23,1.22,0.012,0.008,0.02,0.01,0.04,0.002,0.002,0.003,0.041,0.017,0.01,0.37,564,14,5,30.2,1149,1106,871,855,1189,555,412,26.7
0.143,0.25,1.22,0.013,0.004,0.02,0.01,0.03,0.002,0.002,0.003,0.037,0.016,0.012,0.35,485,16,7,12.9,1175,1125,943,829,1203,536,415,26.5
0.143,0.25,1.22,0.013,0.004,0.02,0.01,0.03,0.002,0.002,0.003,0.037,0.016,0.012,0.35,485,16,7,12.9,1175,1125,943,829,1203,536,415,26.5
0.143,0.25,1.22,0.013,0.004,0.02,0.01,0.03,0.002,0.002,0.003,0.037,0.016,0.012,0.35,536,14,7,13.0,1155,1107,925,826,1196,526,399,26.5
0.143,0.25,1.22,0.013,0.004,0.02,0.01,0.03,0.002,0.002,0.003,0.037,0.016,0.012,0.35,541,14,7,13.3,1159,1108,915,815,1195,527,412,27.0
0.143,0.25,1.22,0.013,0.004,0.02,0.01,0.03,0.002,0.002,0.003,0.037,0.016,0.012,0.35,544,14,7,13.35,1162,1110,900,800,1193,536,421,27.5
0.152,0.29,1.23,0.012,0.006,0.02,0.01,0.03,0.002,0.002,0.004,0.035,0.017,0.014,0.36,500,14,7,13.4,1145,1095,883,803,1179,569,460,25.5
0.152,0.29,1.23,0.012,0.006,0.02,0.01,0.03,0.002,0.002,0.004,0.035,0.017,0.014,0.36,498,14,7,13.7,1147,1097,886,802,1179,573,464,25.0
0.152,0.29,1.23,0.012,0.006,0.02,0.01,0.03,0.002,0.002,0.004,0.035,0.017,0.014,0.36,487,14,7,13.75,1150,1102,904,819,1183,545,425,29.5
0.15,0.24,1.25,0.013,0.01,0.02,0.01,0.03,0.002,0.002,0.003,0.039,0.016,0.012,0.37,512,14,7,13.7,1159,1110,902,814,1194,553,440,26.0
0.15,0.24,1.25,0.013,0.01,0.02,0.01,0.03,0.002,0.002,0.003,0.039,0.016,0.012,0.37,509,14,7,14.0,1163,1114,913,826,1197,523,421,27.0
0.147,0.23,1.24,0.016,0.008,0.02,0.01,0.04,0.002,0.003,0.003,0.028,0.016,0.013,0.36,486,14,7,14.2,1149,1101,895,813,1190,551,433,25.5
0.147,0.23,1.24,0.016,0.008,0.02,0.01,0.04,0.002,0.003,0.003,0.028,0.016,0.013,0.36,428,16,7,13.5,1160,1114,927,835,1198,529,428,27.5
0.15,0.24,1.25,0.013,0.01,0.02,0.01,0.03,0.002,0.002,0.003,0.039,0.016,0.012,0.37,541,14,7,13.9,1165,1114,878,818,1197,554,414,26.0
0.151,0.26,1.23,0.012,0.009,0.02,0.01,0.03,0.002,0.002,0.004,0.038,0.018,0.013,0.38,547,14,7,14.0,1154,1105,904,814,1194,536,438,26.5
0.144,0.24,1.29,0.013,0.002,0.02,0.01,0.03,0.003,0.002,0.004,0.032,0.015,0.012,0.37,535,16,9,24.85,1165,1112,862,802,1192,557,462,28.5
0.144,0.24,1.29,0.013,0.002,0.02,0.01,0.03,0.003,0.002,0.004,0.032,0.015,0.012,0.37,538,16,9,21.8,1164,1110,859,798,1194,567,468,27.5
0.144,0.24,1.29,0.013,0.002,0.02,0.01,0.03,0.003,0.002,0.004,0.032,0.015,0.012,0.37,538,16,9,22.75,1165,1113,866,800,1198,572,488,28.5
0.151,0.26,1.24,0.011,0.003,0.02,0.01,0.02,0.002,0.001,0.003,0.04,0.018,0.011,0.38,42,14,7,12.0,1154,1104,905,806,1192,532,436,28.5
0.145,0.23,1.23,0.012,0.003,0.02,0.01,0.02,0.003,0.001,0.003,0.027,0.015,0.012,0.36,612,18,11,43.25,1165,1112,850,798,1199,514,402,27.5
0.149,0.29,1.25,0.011,0.005,0.02,0.01,0.02,0.002,0.001,0.003,0.034,0.018,0.012,0.36,609,16,11,20.505000000000003,1189,1135,864,822,1205,511,377,27.5
0.149,0.29,1.25,0.011,0.005,0.02,0.01,0.02,0.002,0.001,0.003,0.034,0.018,0.012,0.36,594,16,11,48.25,1165,1111,840,800,1199,514,403,27.5
0.147,0.25,1.21,0.013,0.001,0.02,0.01,0.02,0.003,0.002,0.003,0.026,0.015,0.015,0.36,31,12,5,8.0,1196,1149,878,818,1197,562,473,29.0
0.156,0.24,1.23,0.014,0.01,0.02,0.01,0.02,0.004,0.001,0.003,0.023,0.013,0.012,0.37,52,18,9,28.15,1134,1087,868,814,1186,531,427,29.0
0.16,0.26,1.23,0.013,0.004,0.02,0.01,0.02,0.002,0.001,0.003,0.034,0.016,0.011,0.37,524,14,7,14.25,1150,1104,916,831,1192,511,377,29.5
0.16,0.26,1.23,0.013,0.004,0.02,0.01,0.02,0.002,0.001,0.003,0.034,0.016,0.011,0.37,433,14,7,13.45,1162,1113,922,829,1196,517,387,27.0
0.152,0.23,1.23,0.013,0.012,0.02,0.01,0.03,0.002,0.001,0.004,0.041,0.019,0.011,0.36,539,14,7,13.35,1150,1105,938,835,1197,514,401,27.5
0.151,0.27,1.24,0.011,0.003,0.02,0.01,0.02,0.003,0.001,0.003,0.037,0.016,0.013,0.37,38,14,7,15.65,1165,1109,874,791,1199,526,484,27.5
0.151,0.3,1.23,0.01,0.002,0.02,0.01,0.02,0.004,0.001,0.003,0.024,0.015,0.01,0.38,155,14,7,11.6,1155,1108,949,824,1211,514,403,26.0
0.146,0.28,1.21,0.011,0.009,0.02,0.01,0.03,0.003,0.001,0.003,0.032,0.015,0.013,0.36,603,16,9,20.505000000000003,1162,1114,867,834,1206,516,388,26.0
0.151,0.31,1.24,0.01,0.004,0.02,0.01,0.03,0.003,0.002,0.003,0.04,0.019,0.012,0.37,51,16,7,11.86,1153,1106,934,828,1190,555,434,27.5
0.149,0.27,1.25,0.013,0.004,0.02,0.01,0.02,0.002,0.001,0.003,0.036,0.019,0.015,0.36,108,16,7,15.4,1157,1104,922,812,1196,515,400,28.0
0.151,0.26,1.24,0.011,0.007,0.02,0.01,0.02,0.002,0.001,0.004,0.032,0.016,0.015,0.36,580,14,7,25.0,1157,1105,888,834,1217,538,443,28.0
0.16,0.25,1.24,0.012,0.005,0.02,0.01,0.02,0.002,0.001,0.002,0.035,0.017,0.011,0.37,546,16,7,15.07,1132,1087,922,834,1176,511,370,27.5
0.151,0.26,1.21,0.013,0.005,0.02,0.01,0.02,0.002,0.001,0.002,0.029,0.015,0.011,0.37,549,14,7,15.07,1166,1118,927,840,1188,487,426,29.5
0.148,0.24,1.25,0.014,0.006,0.02,0.01,0.02,0.002,0.001,0.004,0.029,0.013,0.011,0.37,64,16,7,15.4,1158,1107,919,815,1190,515,389,27.0
0.148,0.26,1.23,0.015,0.008,0.02,0.01,0.02,0.003,0.002,0.003,0.031,0.015,0.014,0.36,530,14,7,14.45,1188,1127,904,792,1211,536,434,27.5
0.151,0.24,1.25,0.015,0.003,0.02,0.01,0.01,0.004,0.002,0.003,0.037,0.016,0.012,0.37,341,16,9,36.7,1164,1115,870,829,1204,524,407,27.5
0.147,0.24,1.22,0.013,0.008,0.02,0.01,0.02,0.003,0.001,0.002,0.033,0.015,0.011,0.36,20,16,9,15.5,1154,1103,909,798,1190,510,393,28.5
0.152,0.25,1.23,0.014,0.005,0.02,0.01,0.02,0.003,0.001,0.003,0.036,0.015,0.012,0.36,599,14,7,18.65,1170,1119,890,828,1203,509,426,27.5
0.152,0.25,1.23,0.014,0.005,0.02,0.01,0.02,0.003,0.001,0.003,0.036,0.015,0.012,0.36,598,14,7,18.15,1175,1124,895,832,1202,509,405,26.5
0.152,0.25,1.23,0.014,0.005,0.02,0.01,0.02,0.003,0.001,0.003,0.036,0.015,0.012,0.36,595,14,7,18.15,1169,1118,887,826,1204,512,414,26.0
0.152,0.25,1.23,0.014,0.005,0.02,0.01,0.02,0.003,0.001,0.003,0.036,0.015,0.012,0.36,610,14,7,17.95,1154,1107,909,836,1196,504,386,27.5
0.152,0.25,1.23,0.014,0.005,0.02,0.01,0.02,0.003,0.001,0.003,0.036,0.015,0.012,0.36,595,16,7,17.7,1162,1111,906,825,1194,512,431,28.5
0.152,0.25,1.23,0.014,0.005,0.02,0.01,0.02,0.003,0.001,0.003,0.036,0.015,0.012,0.36,595,14,7,17.6,1162,1112,906,835,1201,506,407,28.0
0.154,0.26,1.22,0.013,0.003,0.02,0.01,0.01,0.002,0.001,0.003,0.032,0.017,0.012,0.36,604,14,7,17.1,1163,1112,902,826,1194,507,422,26.0
0.154,0.26,1.22,0.013,0.003,0.02,0.01,0.01,0.002,0.001,0.003,0.032,0.017,0.012,0.36,588,14,7,15.5,1167,1115,921,814,1202,516,429,25.5
0.154,0.26,1.22,0.013,0.003,0.02,0.01,0.01,0.002,0.001,0.003,0.032,0.017,0.012,0.36,598,16,7,15.4,1169,1113,916,805,1202,514,422,26.0
0.141,0.27,1.24,0.018,0.003,0.02,0.01,0.03,0.002,0.002,0.003,0.034,0.017,0.013,0.37,20,14,7,40.25,1153,1111,871,853,1196,553,448,27.1
0.141,0.27,1.24,0.018,0.003,0.02,0.01,0.03,0.002,0.002,0.003,0.034,0.017,0.013,0.37,20,16,9,36.2,1164,1114,866,826,1195,556,459,27.7
0.141,0.22,1.24,0.016,0.005,0.02,0.01,0.03,0.002,0.002,0.004,0.022,0.012,0.013,0.37,50,16,7,21.1,1148,1102,893,837,1200,552,453,27.2
0.143,0.26,1.29,0.009,0.005,0.02,0.01,0.02,0.003,0.001,0.003,0.038,0.019,0.014,0.36,585,16,9,36.65,1189,1136,871,832,1215,541,426,27.9
0.148,0.23,1.24,0.016,0.011,0.02,0.01,0.02,0.002,0.001,0.002,0.037,0.014,0.012,0.36,60,16,9,26.26,1163,1110,878,814,1188,533,444,30.0
0.152,0.23,1.23,0.013,0.012,0.02,0.01,0.03,0.002,0.001,0.004,0.041,0.019,0.011,0.36,532,14,7,13.15,1159,1112,939,837,1195,522,387,27.0
0.152,0.28,1.27,0.013,0.006,0.02,0.01,0.02,0.002,0.001,0.002,0.037,0.018,0.012,0.37,35,12,7,19.95,1149,1103,875,832,1199,538,459,25.5
0.163,0.28,1.25,0.012,0.004,0.02,0.01,0.02,0.002,0.001,0.003,0.036,0.018,0.014,0.38,587,14,7,21.97,1160,1110,880,821,1193,535,438,26.5
0.15,0.23,1.23,0.016,0.009,0.02,0.01,0.01,0.001,0.001,0.002,0.034,0.018,0.012,0.36,468,14,7,17.17,1164,1113,907,826,1197,508,394,25.5
0.154,0.29,1.24,0.015,0.004,0.02,0.01,0.02,0.002,0.001,0.002,0.033,0.015,0.011,0.37,579,14,7,17.2,1164,1115,905,822,1206,519,391,30.5
0.163,0.28,1.25,0.012,0.004,0.02,0.01,0.02,0.002,0.001,0.003,0.036,0.018,0.014,0.38,603,14,7,21.9,1149,1100,880,823,1199,528,424,28.0
0.147,0.25,1.24,0.016,0.005,0.02,0.01,0.02,0.002,0.002,0.003,0.034,0.013,0.012,0.36,586,14,7,21.4,1158,1108,881,821,1211,520,417,27.5
0.147,0.25,1.24,0.016,0.005,0.02,0.01,0.02,0.002,0.002,0.003,0.034,0.013,0.012,0.36,561,14,7,21.4,1162,1112,882,821,1214,512,397,27.5
0.148,0.26,1.23,0.015,0.008,0.02,0.01,0.02,0.003,0.002,0.003,0.033,0.016,0.011,0.36,578,14,7,19.8,1166,1116,888,824,1213,519,411,27.0
0.148,0.26,1.23,0.015,0.008,0.02,0.01,0.02,0.003,0.002,0.003,0.033,0.016,0.011,0.36,578,14,7,19.2,1164,1113,887,823,1216,521,389,26.5
0.154,0.29,1.24,0.015,0.004,0.02,0.01,0.02,0.002,0.001,0.002,0.033,0.015,0.011,0.37,314,14,7,17.2,1165,1114,905,822,1189,519,419,27.0
0.149,0.25,1.24,0.015,0.006,0.02,0.01,0.03,0.002,0.001,0.003,0.031,0.017,0.012,0.36,569,14,7,19.2,1191,1137,885,819,1222,523,400,26.5
0.163,0.28,1.25,0.012,0.004,0.02,0.01,0.02,0.002,0.001,0.003,0.036,0.018,0.014,0.38,602,14,7,21.9,1154,1106,878,828,1204,534,420,29.0
0.149,0.25,1.24,0.015,0.006,0.02,0.01,0.03,0.002,0.001,0.003,0.031,0.017,0.012,0.36,572,14,7,19.2,1169,1117,888,819,1214,517,398,27.5
0.148,0.25,1.23,0.016,0.004,0.02,0.01,0.01,0.002,0.002,0.002,0.032,0.016,0.011,0.36,587,14,7,19.8,1163,1114,890,827,1215,508,391,29.0
0.148,0.25,1.23,0.016,0.004,0.02,0.01,0.01,0.002,0.002,0.002,0.032,0.016,0.011,0.36,572,14,7,19.8,1171,1120,889,822,1213,508,392,28.0
0.146,0.28,1.24,0.013,0.007,0.02,0.01,0.02,0.004,0.001,0.003,0.039,0.017,0.013,0.36,534,14,7,14.45,1178,1120,901,792,1216,535,410,26.5
0.146,0.28,1.24,0.013,0.007,0.02,0.01,0.02,0.004,0.001,0.003,0.039,0.017,0.013,0.36,524,14,7,14.45,1181,1123,904,797,1221,531,409,30.0
0.147,0.24,1.22,0.015,0.009,0.02,0.01,0.02,0.003,0.001,0.004,0.029,0.013,0.012,0.36,588,14,7,25.0,1160,1113,879,844,1201,509,397,28.3
0.149,0.27,1.23,0.011,0.003,0.02,0.01,0.02,0.002,0.001,0.003,0.035,0.021,0.012,0.36,577,14,7,22.7,1156,1108,880,831,1201,527,410,27.6
0.147,0.24,1.22,0.015,0.009,0.02,0.01,0.02,0.003,0.001,0.004,0.029,0.013,0.012,0.36,587,14,7,25.55,1172,1119,865,814,1201,513,408,27.5
0.147,0.24,1.22,0.015,0.009,0.02,0.01,0.02,0.003,0.001,0.004,0.029,0.013,0.012,0.36,576,14,7,24.1,1148,1102,882,833,1200,518,405,27.5
0.149,0.27,1.23,0.011,0.003,0.02,0.01,0.02,0.002,0.001,0.003,0.035,0.021,0.012,0.36,594,14,7,20.95,1152,1102,883,826,1203,524,434,28.2
0.149,0.27,1.23,0.011,0.003,0.02,0.01,0.02,0.002,0.001,0.003,0.035,0.021,0.012,0.36,586,14,7,22.3,1165,1113,879,818,1201,518,407,28.0
0.147,0.24,1.22,0.015,0.009,0.02,0.01,0.02,0.003,0.001,0.004,0.029,0.013,0.012,0.36,566,14,7,24.8,1150,1103,879,833,1202,507,394,28.0
0.149,0.29,1.24,0.014,0.009,0.02,0.01,0.02,0.002,0.002,0.003,0.029,0.016,0.013,0.37,183,16,9,42.25,1164,1116,869,830,1192,529,460,26.5
0.156,0.25,1.21,0.018,0.004,0.02,0.01,0.03,0.003,0.003,0.003,0.032,0.015,0.013,0.37,66,14,7,16.41,1150,1103,898,830,1195,538,412,28.0
0.142,0.28,1.23,0.012,0.003,0.02,0.01,0.03,0.002,0.002,0.003,0.029,0.014,0.013,0.35,52,14,7,16.41,1141,1097,899,832,1192,519,392,26.5
0.153,0.24,1.24,0.012,0.01,0.02,0.01,0.02,0.004,0.001,0.003,0.042,0.017,0.012,0.37,580,14,7,13.65,1190,1129,923,787,1212,562,474,25.0
0.153,0.25,1.24,0.016,0.005,0.02,0.01,0.02,0.003,0.002,0.004,0.039,0.016,0.013,0.37,543,12,7,36.9,1140,1098,869,854,1172,556,440,27.5
0.153,0.25,1.24,0.016,0.005,0.02,0.01,0.02,0.003,0.002,0.004,0.039,0.016,0.013,0.37,554,12,7,36.6,1170,1122,860,850,1199,529,464,30.5
0.151,0.3,1.23,0.01,0.002,0.02,0.01,0.02,0.004,0.001,0.003,0.024,0.015,0.01,0.38,335,14,7,15.4,1165,1114,878,818,1192,544,439,29.5
0.158,0.25,1.28,0.013,0.009,0.02,0.01,0.02,0.002,0.001,0.002,0.038,0.013,0.017,0.38,220,16,9,22.1,1165,1114,881,804,1199,549,463,28.0
0.152,0.28,1.27,0.013,0.006,0.02,0.01,0.02,0.002,0.001,0.002,0.037,0.018,0.012,0.37,38,12,7,18.75,1159,1111,875,830,1194,536,479,30.5
0.149,0.25,1.24,0.015,0.006,0.02,0.01,0.03,0.002,0.001,0.003,0.031,0.017,0.012,0.36,564,14,7,19.2,1178,1125,883,815,1210,516,394,27.0
0.148,0.25,1.23,0.016,0.004,0.02,0.01,0.01,0.002,0.002,0.002,0.032,0.016,0.011,0.36,575,14,7,19.8,1164,1115,895,825,1211,517,434,29.0
0.146,0.26,1.23,0.013,0.003,0.02,0.01,0.02,0.003,0.001,0.003,0.034,0.016,0.012,0.36,562,14,7,18.6,1172,1118,875,811,1210,510,395,26.0
0.146,0.26,1.23,0.013,0.003,0.02,0.01,0.02,0.003,0.001,0.003,0.034,0.016,0.012,0.36,546,14,7,18.57,1156,1107,888,823,1209,518,384,27.5
0.145,0.27,1.23,0.014,0.005,0.02,0.01,0.01,0.002,0.001,0.002,0.03,0.017,0.012,0.35,548,14,7,18.57,1172,1120,889,821,1212,509,390,27.5
0.145,0.27,1.23,0.014,0.005,0.02,0.01,0.01,0.002,0.001,0.002,0.03,0.017,0.012,0.35,563,14,7,18.57,1168,1117,886,820,1211,504,376,29.5
0.155,0.24,1.22,0.016,0.006,0.02,0.01,0.03,0.002,0.002,0.003,0.025,0.015,0.012,0.37,566,14,7,18.07,1170,1118,885,813,1212,519,395,27.5
0.148,0.26,1.23,0.015,0.008,0.02,0.01,0.02,0.003,0.002,0.003,0.033,0.016,0.011,0.36,564,14,7,19.8,1158,1109,890,827,1217,520,414,30.5
0.146,0.26,1.23,0.013,0.003,0.02,0.01,0.02,0.003,0.001,0.003,0.034,0.016,0.012,0.36,574,14,7,18.6,1170,1118,888,818,1210,515,398,29.0
0.151,0.26,1.21,0.013,0.005,0.02,0.01,0.02,0.002,0.001,0.002,0.029,0.015,0.011,0.37,557,14,7,15.07,1157,1110,924,838,1191,516,368,27.5
0.146,0.26,1.26,0.014,0.007,0.02,0.01,0.03,0.003,0.002,0.002,0.034,0.017,0.014,0.36,37,16,9,31.05,1165,1114,869,816,1197,538,444,27.0
0.154,0.26,1.22,0.013,0.003,0.02,0.01,0.01,0.002,0.001,0.003,0.032,0.017,0.012,0.36,272,14,7,17.0,1157,1108,905,830,1195,514,406,27.5
0.154,0.26,1.22,0.013,0.003,0.02,0.01,0.01,0.002,0.001,0.003,0.032,0.017,0.012,0.36,559,16,7,15.7,1154,1102,925,813,1195,508,385,28.0
0.147,0.24,1.22,0.015,0.009,0.02,0.01,0.02,0.003,0.001,0.004,0.029,0.013,0.012,0.36,586,14,7,25.55,1176,1123,868,818,1203,504,397,29.0
0.147,0.24,1.22,0.015,0.009,0.02,0.01,0.02,0.003,0.001,0.004,0.029,0.013,0.012,0.36,585,14,7,25.95,1164,1112,869,820,1201,516,446,30.0
0.149,0.27,1.23,0.011,0.003,0.02,0.01,0.02,0.002,0.001,0.003,0.035,0.021,0.012,0.36,576,14,7,23.4,1163,1111,875,818,1201,521,431,28.5
0.151,0.29,1.23,0.013,0.006,0.02,0.01,0.02,0.004,0.002,0.003,0.034,0.016,0.014,0.37,38,16,9,34.3,1167,1117,871,826,1197,525,421,30.0
0.149,0.27,1.23,0.011,0.003,0.02,0.01,0.02,0.002,0.001,0.003,0.035,0.021,0.012,0.36,574,14,7,23.0,1148,1100,880,832,1200,508,398,27.5
0.149,0.27,1.23,0.011,0.003,0.02,0.01,0.02,0.002,0.001,0.003,0.035,0.021,0.012,0.36,590,14,7,20.55,1167,1117,882,826,1205,505,395,27.0
0.149,0.27,1.23,0.011,0.003,0.02,0.01,0.02,0.002,0.001,0.003,0.035,0.021,0.012,0.36,585,14,7,21.3,1155,1106,879,824,1203,515,403,28.0
0.149,0.27,1.23,0.011,0.003,0.02,0.01,0.02,0.002,0.001,0.003,0.035,0.021,0.012,0.36,594,14,7,19.25,1160,1112,890,835,1203,510,397,28.0
0.143,0.26,1.29,0.009,0.005,0.02,0.01,0.02,0.003,0.001,0.003,0.038,0.019,0.014,0.36,580,16,9,37.95,1183,1131,864,828,1226,527,387,26.0
0.147,0.24,1.22,0.013,0.008,0.02,0.01,0.02,0.003,0.001,0.002,0.033,0.015,0.011,0.36,31,16,7,15.5,1161,1108,911,815,1196,515,391,26.0
0.151,0.26,1.24,0.014,0.002,0.02,0.01,0.02,0.003,0.002,0.003,0.039,0.014,0.013,0.35,127,14,7,11.7,1165,1114,910,815,1199,537,456,30.0
0.141,0.27,1.24,0.012,0.008,0.02,0.01,0.02,0.003,0.001,0.002,0.038,0.016,0.013,0.37,41,14,7,13.66,1158,1109,887,812,1199,549,447,29.0
