Repository: edg7928/biye

File: shujv_Q355D_RM_REH_EL_boxs.csv (part 13 of 16)
C,Si,Mn,P,S,Cr,Ni,Cu,Mo,V,Sn,Al,Ti,Nb,CEQ,板坯装炉前温度,轧制道次数,精轧道次数,轧制厚度,粗轧开轧温度_测量平均,粗轧终止温度_测量平均,精轧开轧温度_测量平均,精轧终止温度_测量平均,抽出平均温度,TENSION_RM,YIELD_REH,EL
0.141,0.27,1.24,0.012,0.008,0.02,0.01,0.02,0.003,0.001,0.002,0.038,0.016,0.013,0.37,40,14,7,22.37,1163,1113,849,820,1195,566,461,26.0
0.147,0.3,1.24,0.015,0.007,0.02,0.01,0.03,0.003,0.002,0.004,0.042,0.017,0.013,0.38,49,12,7,28.96,1178,1125,840,815,1204,554,471,27.5
0.147,0.3,1.24,0.015,0.007,0.02,0.01,0.03,0.003,0.002,0.004,0.042,0.017,0.013,0.38,50,14,9,29.76,1168,1117,863,816,1204,541,432,26.5
0.151,0.27,1.24,0.011,0.003,0.02,0.01,0.02,0.003,0.001,0.003,0.037,0.016,0.013,0.37,120,16,9,20.45,1149,1098,858,785,1199,523,481,28.0
0.151,0.27,1.24,0.011,0.003,0.02,0.01,0.02,0.003,0.001,0.003,0.037,0.016,0.013,0.37,37,14,7,20.23,1158,1107,873,810,1199,511,476,27.5
0.148,0.25,1.26,0.018,0.004,0.02,0.01,0.02,0.004,0.002,0.003,0.021,0.013,0.013,0.37,46,14,7,16.5,1185,1131,913,820,1216,510,412,25.0
0.15,0.25,1.24,0.017,0.006,0.02,0.01,0.02,0.002,0.002,0.004,0.039,0.017,0.015,0.36,70,14,7,22.7,1163,1110,867,814,1195,545,455,25.5
0.148,0.25,1.26,0.018,0.004,0.02,0.01,0.02,0.004,0.002,0.003,0.021,0.013,0.013,0.37,53,14,7,16.8,1182,1128,915,822,1215,512,416,27.0
0.156,0.29,1.24,0.014,0.009,0.02,0.01,0.02,0.003,0.001,0.003,0.042,0.018,0.013,0.37,565,16,9,37.45,1184,1133,879,844,1216,554,436,28.0
0.156,0.29,1.24,0.014,0.009,0.02,0.01,0.02,0.003,0.001,0.003,0.042,0.018,0.013,0.37,563,16,9,37.45,1202,1149,881,843,1224,551,463,25.5
0.149,0.28,1.23,0.014,0.009,0.02,0.01,0.02,0.002,0.001,0.002,0.032,0.017,0.014,0.36,59,16,9,34.23,1156,1110,880,832,1187,536,423,29.5
0.154,0.26,1.22,0.013,0.003,0.02,0.01,0.01,0.002,0.001,0.003,0.032,0.017,0.012,0.36,597,14,7,15.9,1164,1112,914,818,1196,500,402,26.5
0.154,0.26,1.22,0.013,0.003,0.02,0.01,0.01,0.002,0.001,0.003,0.032,0.017,0.012,0.36,597,16,7,15.3,1171,1115,915,805,1200,522,418,26.0
0.146,0.28,1.23,0.011,0.007,0.02,0.01,0.02,0.003,0.001,0.004,0.031,0.017,0.011,0.36,581,16,7,13.3,1170,1113,935,803,1205,519,432,25.5
0.143,0.26,1.29,0.009,0.005,0.02,0.01,0.02,0.003,0.001,0.003,0.038,0.019,0.014,0.36,579,14,9,39.15,1198,1143,845,821,1197,526,395,26.0
0.148,0.28,1.25,0.014,0.005,0.02,0.01,0.03,0.002,0.002,0.003,0.037,0.018,0.013,0.36,500,14,7,16.01,1151,1103,888,823,1186,531,447,27.5
0.141,0.27,1.24,0.012,0.008,0.02,0.01,0.02,0.003,0.001,0.002,0.038,0.016,0.013,0.37,40,14,7,22.97,1153,1106,865,827,1192,567,469,28.0
0.146,0.25,1.24,0.014,0.008,0.02,0.01,0.01,0.002,0.002,0.002,0.033,0.016,0.013,0.37,51,14,7,42.05,1165,1114,878,818,1208,558,455,27.5
0.143,0.25,1.22,0.013,0.004,0.02,0.01,0.03,0.002,0.002,0.003,0.037,0.016,0.012,0.35,177,14,7,28.82,1161,1113,863,837,1195,530,418,26.5
0.153,0.24,1.24,0.012,0.01,0.02,0.01,0.02,0.004,0.001,0.003,0.042,0.017,0.012,0.37,573,14,7,18.85,1169,1116,888,819,1197,506,393,29.0
0.153,0.24,1.24,0.012,0.01,0.02,0.01,0.02,0.004,0.001,0.003,0.042,0.017,0.012,0.37,527,14,7,19.85,1187,1133,889,831,1219,517,404,29.5
0.148,0.23,1.23,0.015,0.006,0.02,0.01,0.02,0.004,0.001,0.002,0.032,0.015,0.011,0.36,574,14,7,21.15,1173,1119,868,816,1201,531,429,29.0
0.146,0.25,1.24,0.008,0.008,0.02,0.01,0.02,0.003,0.001,0.002,0.042,0.018,0.013,0.38,555,14,7,19.75,1151,1103,891,821,1204,522,436,26.5
0.148,0.23,1.22,0.015,0.003,0.02,0.01,0.02,0.003,0.001,0.002,0.029,0.016,0.013,0.36,187,14,7,17.25,1160,1104,891,793,1199,564,455,27.5
0.139,0.26,1.24,0.008,0.005,0.02,0.01,0.02,0.003,0.001,0.003,0.038,0.02,0.013,0.38,536,14,7,15.08,1150,1101,886,812,1203,534,459,25.5
0.139,0.26,1.24,0.008,0.005,0.02,0.01,0.02,0.003,0.001,0.003,0.038,0.02,0.013,0.38,541,12,5,15.48,1146,1100,894,830,1200,559,470,26.5
0.139,0.26,1.24,0.008,0.005,0.02,0.01,0.02,0.003,0.001,0.003,0.038,0.02,0.013,0.38,524,14,7,15.98,1126,1082,895,821,1192,504,409,26.5
0.152,0.26,1.24,0.013,0.012,0.02,0.01,0.02,0.002,0.001,0.003,0.036,0.014,0.012,0.37,555,14,9,37.45,1174,1122,856,821,1196,533,419,26.5
0.146,0.24,1.24,0.015,0.005,0.02,0.01,0.02,0.002,0.001,0.003,0.027,0.015,0.011,0.36,550,16,9,37.45,1170,1121,872,835,1192,533,429,29.5
0.146,0.24,1.24,0.015,0.005,0.02,0.01,0.02,0.002,0.001,0.003,0.027,0.015,0.011,0.36,561,14,9,34.25,1166,1117,858,828,1195,536,437,29.0
0.146,0.24,1.24,0.015,0.005,0.02,0.01,0.02,0.002,0.001,0.003,0.027,0.015,0.011,0.36,551,14,9,34.2,1162,1114,870,827,1189,528,428,25.5
0.146,0.27,1.23,0.013,0.009,0.02,0.01,0.03,0.002,0.001,0.003,0.032,0.015,0.013,0.36,565,16,9,45.17,1164,1115,864,830,1204,497,367,28.0
0.15,0.25,1.24,0.017,0.006,0.02,0.01,0.02,0.002,0.002,0.004,0.039,0.017,0.015,0.36,163,14,7,31.7,1183,1132,852,825,1207,528,401,26.5
0.148,0.25,1.26,0.018,0.004,0.02,0.01,0.02,0.004,0.002,0.003,0.021,0.013,0.013,0.37,54,14,7,16.5,1185,1130,912,819,1218,514,412,30.5
0.141,0.22,1.24,0.016,0.005,0.02,0.01,0.03,0.002,0.002,0.004,0.022,0.012,0.013,0.37,536,14,7,16.65,1170,1115,907,808,1200,529,492,28.5
0.141,0.22,1.24,0.016,0.005,0.02,0.01,0.03,0.002,0.002,0.004,0.022,0.012,0.013,0.37,536,14,7,16.65,1170,1115,907,808,1200,529,492,28.5
0.156,0.24,1.23,0.014,0.01,0.02,0.01,0.02,0.004,0.001,0.003,0.023,0.013,0.012,0.37,558,14,7,17.18,1178,1123,877,808,1220,505,402,27.0
0.156,0.24,1.23,0.014,0.01,0.02,0.01,0.02,0.004,0.001,0.003,0.023,0.013,0.012,0.37,537,16,7,16.15,1190,1133,897,806,1214,528,419,28.0
0.156,0.24,1.23,0.014,0.01,0.02,0.01,0.02,0.004,0.001,0.003,0.023,0.013,0.012,0.37,563,16,9,30.25,1176,1125,888,826,1213,529,457,27.5
0.148,0.26,1.23,0.015,0.008,0.02,0.01,0.02,0.003,0.002,0.003,0.031,0.015,0.014,0.36,526,14,7,14.48,1183,1124,905,797,1206,531,447,27.5
0.146,0.26,1.26,0.014,0.007,0.02,0.01,0.03,0.003,0.002,0.002,0.034,0.017,0.014,0.36,47,16,9,36.3,1170,1121,880,839,1199,524,403,28.5
0.146,0.26,1.26,0.014,0.007,0.02,0.01,0.03,0.003,0.002,0.002,0.034,0.017,0.014,0.36,39,16,9,37.5,1175,1125,880,837,1203,527,398,27.0
0.149,0.27,1.23,0.011,0.003,0.02,0.01,0.02,0.002,0.001,0.003,0.035,0.021,0.012,0.36,582,14,7,22.0,1179,1128,880,826,1200,515,412,28.0
0.146,0.26,1.26,0.014,0.007,0.02,0.01,0.03,0.003,0.002,0.002,0.034,0.017,0.014,0.36,38,16,9,36.6,1171,1122,872,832,1196,514,392,28.5
0.151,0.29,1.23,0.013,0.006,0.02,0.01,0.02,0.004,0.002,0.003,0.034,0.016,0.014,0.37,47,16,9,34.23,1139,1089,836,794,1185,515,396,27.0
0.151,0.26,1.24,0.014,0.004,0.02,0.01,0.01,0.002,0.001,0.003,0.031,0.019,0.013,0.37,106,16,9,36.5,1173,1125,888,844,1204,529,471,25.0
0.151,0.26,1.24,0.014,0.004,0.02,0.01,0.01,0.002,0.001,0.003,0.031,0.019,0.013,0.37,20,16,9,37.1,1168,1120,886,840,1191,529,499,27.5
0.152,0.26,1.26,0.012,0.008,0.02,0.01,0.02,0.003,0.001,0.003,0.037,0.016,0.012,0.37,558,14,7,29.7,1191,1135,860,815,1218,539,425,29.0
0.152,0.26,1.23,0.016,0.009,0.02,0.01,0.03,0.002,0.002,0.004,0.034,0.019,0.013,0.37,73,16,9,23.25,1146,1097,862,809,1192,572,463,27.6
0.148,0.23,1.23,0.015,0.006,0.02,0.01,0.02,0.004,0.001,0.002,0.032,0.015,0.011,0.36,564,14,7,21.85,1185,1131,881,825,1221,533,433,29.5
0.148,0.23,1.24,0.016,0.011,0.02,0.01,0.02,0.002,0.001,0.002,0.037,0.014,0.012,0.36,580,14,7,25.45,1199,1142,870,818,1217,541,454,29.5
0.15,0.26,1.23,0.011,0.005,0.02,0.01,0.02,0.004,0.001,0.003,0.036,0.018,0.013,0.36,577,14,7,24.7,1201,1146,880,837,1214,527,441,28.5
0.148,0.23,1.23,0.015,0.006,0.02,0.01,0.02,0.004,0.001,0.002,0.032,0.015,0.011,0.36,565,14,7,22.55,1160,1110,883,826,1199,535,450,28.0
0.15,0.26,1.23,0.011,0.005,0.02,0.01,0.02,0.004,0.001,0.003,0.036,0.018,0.013,0.36,575,14,7,24.0,1186,1132,871,827,1211,534,428,29.0
0.15,0.26,1.23,0.011,0.005,0.02,0.01,0.02,0.004,0.001,0.003,0.036,0.018,0.013,0.36,580,14,7,23.2,1191,1135,867,824,1208,540,441,29.5
0.148,0.24,1.27,0.017,0.006,0.02,0.01,0.02,0.003,0.001,0.003,0.031,0.015,0.017,0.37,578,14,7,13.45,1167,1117,911,822,1199,556,472,26.0
0.146,0.28,1.27,0.013,0.011,0.02,0.01,0.03,0.003,0.001,0.004,0.043,0.014,0.017,0.37,77,14,7,11.75,1142,1085,916,770,1195,495,414,28.5
0.153,0.25,1.24,0.016,0.005,0.02,0.01,0.02,0.003,0.002,0.004,0.039,0.016,0.013,0.37,538,12,7,37.2,1136,1092,846,838,1179,529,504,28.0
0.146,0.24,1.28,0.014,0.006,0.02,0.01,0.02,0.002,0.002,0.003,0.034,0.018,0.013,0.37,47,16,9,15.75,1179,1123,923,796,1208,518,398,27.0
0.148,0.23,1.21,0.012,0.008,0.02,0.01,0.02,0.002,0.002,0.002,0.028,0.015,0.011,0.36,310,14,7,35.05,1165,1114,878,818,1198,548,408,27.0
0.144,0.24,1.22,0.012,0.006,0.02,0.01,0.02,0.001,0.002,0.003,0.029,0.016,0.011,0.35,570,14,7,15.7,1171,1124,925,851,1198,516,411,26.5
0.144,0.24,1.22,0.012,0.006,0.02,0.01,0.02,0.001,0.002,0.003,0.029,0.016,0.011,0.35,574,14,7,15.9,1168,1120,905,835,1196,510,396,27.5
0.144,0.24,1.22,0.012,0.006,0.02,0.01,0.02,0.001,0.002,0.003,0.029,0.016,0.011,0.35,585,14,7,16.1,1180,1132,914,848,1200,507,397,29.0
0.146,0.22,1.25,0.016,0.009,0.02,0.01,0.03,0.001,0.002,0.004,0.029,0.011,0.012,0.36,581,14,7,21.6,1186,1129,887,837,1201,526,415,26.0
0.152,0.26,1.24,0.014,0.005,0.02,0.01,0.01,0.002,0.002,0.003,0.033,0.016,0.011,0.36,584,14,7,20.18,1170,1121,858,826,1208,515,401,27.5
0.152,0.26,1.24,0.014,0.005,0.02,0.01,0.01,0.002,0.002,0.003,0.033,0.016,0.011,0.36,587,14,7,24.73,1173,1122,867,833,1204,516,416,26.0
0.151,0.25,1.22,0.012,0.004,0.02,0.01,0.01,0.002,0.001,0.003,0.032,0.017,0.011,0.36,579,14,7,24.98,1182,1133,880,841,1210,543,440,25.5
0.153,0.24,1.23,0.013,0.005,0.02,0.01,0.02,0.002,0.001,0.002,0.035,0.016,0.014,0.36,66,16,7,16.07,1171,1119,936,819,1199,504,392,27.5
0.146,0.22,1.25,0.016,0.009,0.02,0.01,0.03,0.001,0.002,0.004,0.029,0.011,0.012,0.36,377,14,7,23.87,1171,1122,884,830,1199,537,445,29.5
0.148,0.27,1.24,0.01,0.002,0.02,0.01,0.02,0.002,0.001,0.003,0.028,0.015,0.014,0.36,566,16,9,48.6,1191,1140,877,842,1205,568,443,29.0
0.151,0.26,1.23,0.012,0.009,0.02,0.01,0.03,0.002,0.002,0.004,0.038,0.018,0.013,0.38,549,14,7,14.1,1146,1097,901,819,1191,533,434,26.0
0.151,0.26,1.23,0.012,0.009,0.02,0.01,0.03,0.002,0.002,0.004,0.038,0.018,0.013,0.38,531,14,7,14.2,1165,1114,878,818,1197,534,437,26.0
0.152,0.25,1.26,0.014,0.003,0.02,0.01,0.03,0.002,0.002,0.003,0.028,0.016,0.011,0.37,566,14,9,47.55,1155,1105,839,812,1194,509,381,27.5
0.152,0.25,1.26,0.014,0.003,0.02,0.01,0.03,0.002,0.002,0.003,0.028,0.016,0.011,0.37,555,14,9,48.25,1165,1115,846,816,1192,514,389,27.5
0.154,0.24,1.22,0.014,0.005,0.02,0.01,0.02,0.002,0.002,0.003,0.035,0.017,0.011,0.37,576,14,7,24.38,1184,1130,889,847,1208,556,467,26.0
0.15,0.3,1.24,0.014,0.007,0.02,0.01,0.02,0.002,0.001,0.003,0.041,0.021,0.011,0.37,567,14,7,23.88,1185,1132,894,853,1212,534,445,27.0
0.15,0.3,1.24,0.014,0.007,0.02,0.01,0.02,0.002,0.001,0.003,0.041,0.021,0.011,0.37,562,14,7,23.88,1168,1116,888,841,1207,536,453,26.0
0.15,0.3,1.24,0.014,0.007,0.02,0.01,0.02,0.002,0.001,0.003,0.041,0.021,0.011,0.37,570,14,7,23.8,1190,1134,890,843,1211,532,422,27.5
0.143,0.26,1.22,0.013,0.006,0.02,0.01,0.02,0.002,0.001,0.003,0.028,0.016,0.011,0.35,561,14,7,23.8,1188,1133,885,845,1210,558,459,25.5
0.144,0.29,1.24,0.013,0.007,0.02,0.01,0.02,0.002,0.002,0.002,0.043,0.017,0.011,0.36,568,12,7,24.45,1169,1121,878,839,1199,524,448,26.0
0.147,0.24,1.26,0.013,0.005,0.02,0.01,0.02,0.002,0.001,0.003,0.032,0.018,0.012,0.36,575,16,9,29.55,1182,1131,900,835,1200,521,428,26.5
0.147,0.24,1.26,0.013,0.005,0.02,0.01,0.02,0.002,0.001,0.003,0.032,0.018,0.012,0.36,581,14,7,27.35,1165,1114,878,818,1201,513,441,25.5
0.151,0.29,1.24,0.013,0.009,0.02,0.01,0.01,0.002,0.002,0.002,0.035,0.016,0.011,0.38,580,16,9,24.58,1168,1114,879,803,1195,531,427,26.5
0.151,0.29,1.24,0.013,0.009,0.02,0.01,0.01,0.002,0.002,0.002,0.035,0.016,0.011,0.38,568,18,9,24.55,1177,1124,903,819,1192,533,427,26.0
0.159,0.29,1.24,0.014,0.006,0.02,0.01,0.02,0.002,0.002,0.003,0.037,0.019,0.011,0.37,577,16,9,19.5,1175,1118,878,788,1194,513,405,27.5
0.154,0.26,1.25,0.016,0.007,0.02,0.01,0.02,0.002,0.001,0.002,0.031,0.013,0.012,0.37,575,14,7,15.5,1163,1110,934,812,1203,509,381,28.0
0.152,0.25,1.24,0.013,0.003,0.02,0.01,0.02,0.002,0.002,0.002,0.03,0.017,0.011,0.37,539,16,7,15.4,1166,1119,929,844,1200,497,376,28.5
0.151,0.27,1.24,0.016,0.005,0.02,0.01,0.02,0.003,0.001,0.002,0.031,0.014,0.012,0.36,463,14,7,15.6,1176,1118,904,800,1200,521,426,26.0
0.152,0.25,1.24,0.017,0.006,0.02,0.01,0.03,0.002,0.001,0.002,0.028,0.015,0.013,0.37,587,16,9,24.95,1185,1130,869,816,1204,531,409,28.0
0.146,0.24,1.24,0.014,0.008,0.02,0.01,0.02,0.002,0.002,0.002,0.036,0.016,0.01,0.36,571,14,7,26.02,1183,1131,866,829,1207,513,397,26.0
0.146,0.24,1.24,0.014,0.008,0.02,0.01,0.02,0.002,0.002,0.002,0.036,0.016,0.01,0.36,578,14,7,26.02,1156,1108,866,828,1204,520,417,28.0
0.156,0.23,1.23,0.014,0.007,0.02,0.01,0.02,0.002,0.002,0.002,0.033,0.016,0.011,0.37,576,14,7,26.02,1189,1135,867,822,1217,524,401,25.5
0.146,0.22,1.25,0.016,0.009,0.02,0.01,0.03,0.001,0.002,0.004,0.029,0.011,0.012,0.36,586,14,7,21.7,1166,1111,875,825,1196,517,441,26.5
0.146,0.25,1.25,0.015,0.004,0.02,0.01,0.02,0.003,0.002,0.003,0.021,0.015,0.013,0.36,197,16,7,16.12,1162,1111,933,826,1192,510,383,27.5
0.141,0.24,1.24,0.017,0.004,0.02,0.01,0.02,0.001,0.002,0.002,0.031,0.017,0.013,0.35,48,16,9,23.65,1158,1105,868,803,1193,540,470,28.0
0.15,0.24,1.24,0.015,0.005,0.02,0.01,0.02,0.001,0.002,0.004,0.032,0.014,0.013,0.37,53,18,9,16.05,1162,1109,940,803,1187,558,456,28.5
0.153,0.24,1.23,0.016,0.004,0.02,0.01,0.02,0.001,0.002,0.002,0.032,0.016,0.012,0.36,84,16,9,22.0,1160,1108,877,807,1202,519,425,29.0
0.152,0.27,1.27,0.018,0.007,0.02,0.01,0.02,0.001,0.002,0.002,0.037,0.017,0.012,0.37,57,16,9,22.0,1175,1119,877,803,1192,533,451,28.0
0.15,0.22,1.24,0.014,0.007,0.02,0.01,0.02,0.002,0.001,0.003,0.03,0.013,0.012,0.36,84,16,9,22.0,1182,1126,868,802,1198,523,434,30.0
0.148,0.25,1.23,0.012,0.004,0.02,0.01,0.02,0.002,0.001,0.004,0.03,0.013,0.017,0.36,547,18,7,12.07,1175,1126,878,818,1208,546,409,29.0
0.148,0.27,1.23,0.012,0.003,0.02,0.01,0.02,0.002,0.001,0.003,0.032,0.016,0.013,0.36,531,18,7,12.07,1179,1128,878,818,1211,526,391,28.5
0.153,0.28,1.23,0.013,0.005,0.02,0.01,0.02,0.001,0.001,0.002,0.028,0.015,0.016,0.36,51,14,7,12.5,1169,1117,903,799,1203,548,479,27.0
0.139,0.29,1.24,0.011,0.008,0.02,0.01,0.02,0.003,0.002,0.002,0.035,0.018,0.013,0.38,45,14,7,15.65,1154,1106,892,824,1197,575,426,28.0
0.147,0.24,1.24,0.018,0.007,0.02,0.01,0.02,0.002,0.003,0.003,0.034,0.014,0.013,0.37,525,14,7,14.05,1175,1117,897,786,1209,551,445,27.0
0.147,0.24,1.24,0.018,0.007,0.02,0.01,0.02,0.002,0.003,0.003,0.034,0.014,0.013,0.37,529,14,7,14.05,1181,1122,914,793,1210,560,448,29.0
0.147,0.24,1.24,0.018,0.007,0.02,0.01,0.02,0.002,0.003,0.003,0.034,0.014,0.013,0.37,536,14,7,14.05,1167,1110,898,785,1202,568,465,26.5
0.151,0.26,1.23,0.012,0.009,0.02,0.01,0.03,0.002,0.002,0.004,0.038,0.018,0.013,0.38,475,14,7,14.3,1151,1104,919,826,1187,542,421,25.5
0.152,0.23,1.23,0.016,0.005,0.02,0.01,0.02,0.002,0.002,0.002,0.036,0.017,0.012,0.36,547,16,9,18.6,1142,1095,885,815,1181,553,426,26.5
0.152,0.23,1.23,0.016,0.005,0.02,0.01,0.02,0.002,0.002,0.002,0.036,0.017,0.012,0.36,551,16,9,18.8,1150,1097,849,791,1184,529,426,27.5
0.144,0.24,1.29,0.013,0.002,0.02,0.01,0.03,0.003,0.002,0.004,0.032,0.015,0.012,0.37,451,16,9,30.5,1144,1093,836,799,1189,516,449,25.5
0.152,0.23,1.23,0.016,0.005,0.02,0.01,0.02,0.002,0.002,0.002,0.036,0.017,0.012,0.36,549,16,9,22.95,1137,1089,873,803,1181,529,426,28.5
0.147,0.23,1.24,0.016,0.008,0.02,0.01,0.04,0.002,0.003,0.003,0.028,0.016,0.013,0.36,541,16,9,24.45,1145,1095,853,804,1185,578,464,27.0
0.152,0.23,1.23,0.016,0.005,0.02,0.01,0.02,0.002,0.002,0.002,0.036,0.017,0.012,0.36,428,16,7,14.3,1151,1104,917,829,1195,522,410,26.0
0.147,0.23,1.24,0.016,0.008,0.02,0.01,0.04,0.002,0.003,0.003,0.028,0.016,0.013,0.36,521,16,9,30.6,1142,1093,855,805,1177,537,457,27.5
0.151,0.29,1.23,0.012,0.003,0.02,0.01,0.02,0.001,0.002,0.002,0.03,0.015,0.011,0.38,244,12,7,13.4,1182,1127,925,812,1215,529,410,25.0
0.151,0.29,1.23,0.012,0.003,0.02,0.01,0.02,0.001,0.002,0.002,0.03,0.015,0.011,0.38,56,12,7,13.7,1187,1131,916,812,1224,540,448,26.0
0.142,0.24,1.28,0.014,0.003,0.02,0.01,0.03,0.002,0.002,0.003,0.031,0.017,0.014,0.36,190,14,7,10.1,1192,1136,878,816,1197,526,447,27.5
0.149,0.26,1.25,0.014,0.004,0.02,0.01,0.02,0.002,0.002,0.003,0.047,0.018,0.012,0.36,552,14,7,27.45,1144,1095,862,819,1180,531,444,28.0
0.144,0.25,1.22,0.013,0.007,0.02,0.01,0.03,0.002,0.002,0.003,0.037,0.015,0.012,0.36,572,14,7,20.45,1173,1121,882,821,1195,520,426,27.0
0.144,0.25,1.22,0.013,0.007,0.02,0.01,0.03,0.002,0.002,0.003,0.037,0.015,0.012,0.36,563,14,7,22.95,1182,1130,867,825,1196,524,420,27.5
0.151,0.24,1.21,0.011,0.006,0.02,0.01,0.02,0.002,0.001,0.002,0.03,0.015,0.011,0.36,586,16,7,15.4,1168,1120,925,841,1201,495,375,27.5
0.147,0.24,1.25,0.013,0.011,0.02,0.01,0.02,0.002,0.001,0.003,0.042,0.018,0.011,0.36,558,16,7,15.45,1163,1114,941,838,1192,508,393,27.5
0.152,0.28,1.23,0.013,0.008,0.02,0.01,0.02,0.002,0.002,0.002,0.032,0.017,0.012,0.36,556,14,7,28.75,1136,1089,867,816,1197,546,446,25.5
0.143,0.26,1.22,0.013,0.006,0.02,0.01,0.02,0.002,0.001,0.003,0.028,0.016,0.011,0.35,513,14,7,23.5,1166,1110,891,824,1199,544,452,26.5
0.152,0.23,1.27,0.015,0.009,0.02,0.01,0.03,0.002,0.002,0.003,0.033,0.018,0.011,0.37,591,14,7,26.25,1167,1110,878,820,1199,569,459,25.0
0.153,0.27,1.23,0.017,0.009,0.02,0.01,0.01,0.001,0.002,0.002,0.04,0.014,0.011,0.36,578,14,7,26.15,1162,1105,867,811,1203,554,456,25.5
0.153,0.23,1.27,0.015,0.01,0.02,0.01,0.02,0.001,0.002,0.003,0.039,0.019,0.012,0.37,566,14,7,25.3,1166,1110,879,811,1203,558,454,26.0
0.153,0.23,1.27,0.015,0.01,0.02,0.01,0.02,0.001,0.002,0.003,0.039,0.019,0.012,0.37,579,14,7,25.3,1134,1085,881,821,1200,538,449,27.0
0.152,0.24,1.26,0.013,0.006,0.02,0.01,0.02,0.002,0.002,0.002,0.031,0.019,0.012,0.37,550,14,7,25.01,1165,1113,888,843,1198,536,442,27.0
0.152,0.24,1.26,0.013,0.006,0.02,0.01,0.02,0.002,0.002,0.002,0.031,0.019,0.012,0.37,549,14,7,24.91,1169,1119,892,851,1195,530,420,26.5
0.144,0.29,1.24,0.013,0.007,0.02,0.01,0.02,0.002,0.002,0.002,0.043,0.017,0.011,0.36,535,14,7,24.61,1174,1120,876,836,1199,525,413,29.0
0.144,0.29,1.24,0.013,0.007,0.02,0.01,0.02,0.002,0.002,0.002,0.043,0.017,0.011,0.36,580,14,7,24.51,1146,1097,880,840,1201,531,433,25.5
0.151,0.28,1.25,0.012,0.006,0.02,0.01,0.02,0.002,0.002,0.002,0.034,0.02,0.012,0.37,575,14,7,24.45,1169,1117,881,840,1201,530,436,27.0
0.154,0.24,1.22,0.014,0.005,0.02,0.01,0.02,0.002,0.002,0.003,0.035,0.017,0.011,0.37,569,14,7,24.18,1168,1115,891,845,1207,541,424,26.5
0.15,0.27,1.22,0.013,0.007,0.02,0.01,0.02,0.003,0.002,0.002,0.037,0.017,0.013,0.36,606,14,7,26.45,1192,1139,872,834,1209,533,416,25.5
0.15,0.27,1.22,0.013,0.007,0.02,0.01,0.02,0.003,0.002,0.002,0.037,0.017,0.013,0.36,592,14,7,26.45,1183,1131,869,827,1206,525,405,27.5
0.148,0.23,1.22,0.014,0.007,0.02,0.01,0.02,0.002,0.001,0.002,0.034,0.014,0.011,0.36,597,14,7,19.51,1158,1108,867,819,1195,516,415,28.0
0.151,0.28,1.24,0.014,0.007,0.02,0.01,0.03,0.003,0.002,0.003,0.041,0.019,0.013,0.37,563,16,9,31.05,1136,1089,849,806,1170,548,449,28.0
0.153,0.28,1.21,0.015,0.006,0.02,0.01,0.02,0.003,0.002,0.002,0.038,0.019,0.011,0.36,583,14,7,26.95,1180,1130,870,835,1205,525,416,27.5
0.148,0.23,1.21,0.012,0.008,0.02,0.01,0.02,0.002,0.002,0.002,0.028,0.015,0.011,0.36,286,16,9,35.1,1170,1121,865,823,1199,529,426,27.0
0.147,0.25,1.24,0.011,0.005,0.02,0.01,0.02,0.002,0.001,0.003,0.034,0.018,0.011,0.36,562,16,9,38.15,1152,1101,843,809,1188,537,429,26.0
0.151,0.28,1.24,0.014,0.007,0.02,0.01,0.03,0.003,0.002,0.003,0.041,0.019,0.013,0.37,546,14,7,43.23,1146,1102,866,842,1170,529,502,27.5
0.154,0.25,1.25,0.013,0.002,0.02,0.01,0.02,0.002,0.001,0.002,0.03,0.015,0.012,0.37,380,14,7,16.4,1157,1106,921,816,1187,521,414,26.5
0.154,0.26,1.28,0.014,0.006,0.02,0.01,0.02,0.002,0.002,0.002,0.037,0.018,0.014,0.37,544,16,9,40.65,1167,1118,865,827,1190,570,466,26.0
0.148,0.23,1.22,0.014,0.007,0.02,0.01,0.02,0.002,0.001,0.002,0.034,0.014,0.011,0.36,56,16,9,19.6,1165,1111,867,801,1186,515,432,28.5
0.158,0.24,1.25,0.013,0.003,0.02,0.01,0.02,0.001,0.002,0.002,0.031,0.017,0.011,0.37,49,16,9,18.6,1161,1108,883,803,1188,515,418,28.5
0.148,0.23,1.24,0.012,0.008,0.02,0.01,0.02,0.001,0.001,0.003,0.028,0.014,0.011,0.36,58,16,9,20.15,1144,1094,880,797,1191,528,448,29.0
0.146,0.26,1.22,0.017,0.007,0.02,0.01,0.02,0.002,0.002,0.003,0.035,0.017,0.013,0.36,62,14,5,12.5,1166,1118,906,836,1196,539,472,28.0
0.151,0.24,1.24,0.011,0.007,0.02,0.01,0.02,0.002,0.001,0.003,0.028,0.016,0.013,0.37,129,14,9,38.25,1132,1089,874,833,1188,527,419,28.5
0.148,0.27,1.24,0.01,0.002,0.02,0.01,0.02,0.002,0.001,0.003,0.028,0.015,0.014,0.36,569,16,9,48.6,1185,1133,870,835,1201,554,411,28.5
0.142,0.24,1.29,0.016,0.009,0.02,0.01,0.02,0.002,0.002,0.002,0.043,0.016,0.014,0.36,445,14,7,16.65,1177,1129,907,849,1210,518,412,29.5
0.146,0.24,1.28,0.014,0.006,0.02,0.01,0.02,0.002,0.002,0.003,0.034,0.018,0.013,0.37,562,14,7,26.55,1147,1099,867,820,1175,550,465,27.5
0.146,0.24,1.28,0.014,0.006,0.02,0.01,0.02,0.002,0.002,0.003,0.034,0.018,0.013,0.37,563,14,7,25.25,1148,1099,869,807,1175,577,499,28.0
0.146,0.24,1.28,0.014,0.006,0.02,0.01,0.02,0.002,0.002,0.003,0.034,0.018,0.013,0.37,575,14,7,18.3,1149,1097,870,808,1176,522,403,26.5
0.146,0.24,1.28,0.014,0.006,0.02,0.01,0.02,0.002,0.002,0.003,0.034,0.018,0.013,0.37,566,14,7,17.1,1153,1102,908,822,1183,514,398,28.5
0.145,0.26,1.24,0.013,0.005,0.02,0.01,0.02,0.003,0.001,0.003,0.037,0.015,0.014,0.36,535,14,7,14.6,1159,1107,916,814,1180,520,397,29.0
0.145,0.26,1.24,0.013,0.005,0.02,0.01,0.02,0.003,0.001,0.003,0.037,0.015,0.014,0.36,573,14,7,14.5,1146,1096,921,814,1176,516,423,28.5
0.145,0.26,1.24,0.013,0.005,0.02,0.01,0.02,0.003,0.001,0.003,0.037,0.015,0.014,0.36,548,14,7,14.3,1154,1102,919,810,1179,526,444,28.5
0.145,0.26,1.24,0.013,0.005,0.02,0.01,0.02,0.003,0.001,0.003,0.037,0.015,0.014,0.36,548,14,7,14.3,1154,1102,919,810,1179,526,408,28.5
0.145,0.26,1.24,0.013,0.005,0.02,0.01,0.02,0.003,0.001,0.003,0.037,0.015,0.014,0.36,573,14,7,14.5,1146,1096,921,814,1176,516,423,28.5
0.145,0.26,1.24,0.013,0.005,0.02,0.01,0.02,0.003,0.001,0.003,0.037,0.015,0.014,0.36,574,14,7,14.0,1149,1099,936,817,1176,515,394,28.5
0.145,0.26,1.24,0.013,0.005,0.02,0.01,0.02,0.003,0.001,0.003,0.037,0.015,0.014,0.36,568,14,7,13.5,1157,1105,932,811,1178,513,419,29.5
0.146,0.26,1.24,0.014,0.005,0.02,0.01,0.03,0.002,0.002,0.003,0.035,0.017,0.013,0.38,59,18,11,20.505000000000003,1194,1139,853,823,1200,546,397,29.0
0.146,0.24,1.28,0.014,0.006,0.02,0.01,0.02,0.002,0.002,0.003,0.034,0.018,0.013,0.37,555,14,7,26.45,1157,1107,869,813,1180,561,477,27.5
0.15,0.26,1.24,0.013,0.008,0.02,0.01,0.02,0.003,0.002,0.003,0.041,0.017,0.013,0.38,69,18,11,20.505000000000003,1164,1112,835,812,1193,545,389,29.0
0.153,0.29,1.24,0.014,0.009,0.02,0.01,0.02,0.003,0.002,0.002,0.036,0.015,0.012,0.37,573,14,7,29.55,1165,1114,878,818,1198,539,442,26.0
0.159,0.29,1.24,0.014,0.006,0.02,0.01,0.02,0.002,0.002,0.003,0.037,0.019,0.011,0.37,559,18,9,24.58,1162,1109,887,808,1191,535,439,29.0
0.152,0.25,1.24,0.013,0.003,0.02,0.01,0.02,0.002,0.002,0.002,0.03,0.017,0.011,0.37,554,16,7,15.5,1170,1116,933,817,1199,505,392,27.5
0.152,0.25,1.24,0.013,0.003,0.02,0.01,0.02,0.002,0.002,0.002,0.03,0.017,0.011,0.37,562,16,7,15.5,1164,1111,927,814,1201,493,374,29.0
0.151,0.24,1.21,0.011,0.006,0.02,0.01,0.02,0.002,0.001,0.002,0.03,0.015,0.011,0.36,569,16,7,15.45,1165,1117,940,851,1197,508,380,28.5
0.152,0.28,1.23,0.013,0.008,0.02,0.01,0.02,0.002,0.002,0.002,0.032,0.017,0.012,0.36,573,14,7,27.55,1176,1119,883,823,1197,540,456,26.5
0.15,0.23,1.24,0.014,0.007,0.02,0.01,0.02,0.002,0.002,0.003,0.028,0.017,0.011,0.36,569,14,7,22.9,1169,1113,890,823,1200,532,433,25.5
0.146,0.22,1.24,0.014,0.011,0.02,0.01,0.03,0.002,0.001,0.003,0.044,0.011,0.012,0.36,608,14,7,23.5,1172,1116,888,828,1200,572,474,25.0
0.153,0.23,1.27,0.015,0.01,0.02,0.01,0.02,0.001,0.002,0.003,0.039,0.019,0.012,0.37,571,14,7,25.15,1165,1114,878,818,1200,547,461,26.5
0.147,0.24,1.25,0.013,0.011,0.02,0.01,0.02,0.002,0.001,0.003,0.042,0.018,0.011,0.36,347,16,7,15.45,1147,1106,950,857,1189,529,361,29.5
0.149,0.25,1.24,0.015,0.006,0.02,0.01,0.02,0.002,0.001,0.003,0.032,0.012,0.011,0.36,574,14,7,23.0,1148,1095,890,825,1197,522,421,30.0
0.153,0.27,1.23,0.017,0.009,0.02,0.01,0.01,0.001,0.002,0.002,0.04,0.014,0.011,0.36,557,14,7,25.85,1170,1112,873,814,1203,538,441,27.5
0.14,0.21,1.24,0.011,0.004,0.02,0.01,0.02,0.002,0.002,0.003,0.038,0.02,0.013,0.37,200,12,7,29.4,1180,1129,854,820,1215,529,496,27.0
0.154,0.25,1.25,0.013,0.002,0.02,0.01,0.02,0.002,0.001,0.002,0.03,0.015,0.012,0.37,363,14,7,16.4,1148,1098,925,815,1184,529,418,25.5
0.152,0.28,1.22,0.01,0.007,0.02,0.01,0.02,0.002,0.001,0.004,0.042,0.018,0.012,0.36,553,14,7,16.4,1171,1119,918,818,1201,523,420,26.0
0.149,0.26,1.22,0.014,0.004,0.02,0.01,0.02,0.004,0.001,0.002,0.038,0.016,0.012,0.36,555,14,7,16.4,1173,1119,920,815,1202,513,397,27.0
0.149,0.26,1.22,0.014,0.004,0.02,0.01,0.02,0.004,0.001,0.002,0.038,0.016,0.012,0.36,528,14,7,16.4,1166,1114,914,812,1199,520,410,25.5
0.161,0.26,1.24,0.014,0.005,0.02,0.01,0.03,0.002,0.001,0.004,0.038,0.017,0.015,0.37,576,14,7,16.35,1159,1108,912,821,1195,537,431,28.5
0.161,0.26,1.24,0.014,0.005,0.02,0.01,0.03,0.002,0.001,0.004,0.038,0.017,0.015,0.37,581,14,7,16.35,1157,1106,916,823,1198,529,423,28.5
0.146,0.22,1.25,0.016,0.009,0.02,0.01,0.03,0.001,0.002,0.004,0.029,0.011,0.012,0.36,586,14,7,25.55,1161,1113,876,830,1200,522,433,27.5
0.146,0.22,1.25,0.016,0.009,0.02,0.01,0.03,0.001,0.002,0.004,0.029,0.011,0.012,0.36,589,16,7,26.55,1162,1115,875,832,1196,525,427,28.0
0.154,0.24,1.25,0.013,0.006,0.02,0.01,0.02,0.003,0.001,0.002,0.033,0.015,0.013,0.37,48,16,9,19.65,1163,1110,854,796,1200,536,440,28.0
0.149,0.21,1.22,0.018,0.006,0.02,0.01,0.03,0.002,0.002,0.003,0.027,0.014,0.012,0.36,120,16,9,18.6,1160,1107,872,797,1182,526,425,27.5
0.15,0.24,1.25,0.013,0.009,0.02,0.01,0.02,0.001,0.002,0.003,0.039,0.019,0.011,0.36,86,16,9,21.4,1166,1114,881,809,1187,523,408,27.5
0.153,0.24,1.22,0.015,0.007,0.02,0.01,0.02,0.002,0.002,0.002,0.036,0.014,0.014,0.36,313,16,9,25.01,1166,1115,876,822,1200,556,456,28.0
0.153,0.24,1.22,0.015,0.007,0.02,0.01,0.02,0.002,0.002,0.002,0.036,0.014,0.014,0.36,328,16,9,24.91,1175,1123,871,817,1203,548,474,27.5
0.153,0.24,1.22,0.015,0.007,0.02,0.01,0.02,0.002,0.002,0.002,0.036,0.014,0.014,0.36,552,16,9,24.41,1165,1114,859,813,1200,552,463,28.5
0.153,0.24,1.22,0.015,0.007,0.02,0.01,0.02,0.002,0.002,0.002,0.036,0.014,0.014,0.36,558,16,9,24.41,1176,1125,883,823,1208,529,426,27.0
0.153,0.24,1.22,0.015,0.007,0.02,0.01,0.02,0.002,0.002,0.002,0.036,0.014,0.014,0.36,539,16,7,15.61,1166,1113,905,814,1200,540,462,27.0
0.153,0.24,1.22,0.015,0.007,0.02,0.01,0.02,0.002,0.002,0.002,0.036,0.014,0.014,0.36,538,16,9,23.81,1161,1113,883,831,1199,529,426,27.5
0.153,0.24,1.22,0.015,0.007,0.02,0.01,0.02,0.002,0.002,0.002,0.036,0.014,0.014,0.36,572,16,7,15.31,1162,1110,910,818,1199,523,425,29.0
0.151,0.23,1.26,0.01,0.007,0.02,0.01,0.03,0.004,0.002,0.003,0.032,0.016,0.011,0.37,565,14,9,24.05,1159,1111,889,826,1191,570,466,28.5
0.139,0.29,1.24,0.011,0.008,0.02,0.01,0.02,0.003,0.002,0.002,0.035,0.018,0.013,0.38,74,14,7,15.65,1154,1107,898,829,1187,550,463,27.0
0.146,0.25,1.24,0.012,0.007,0.02,0.01,0.03,0.002,0.001,0.004,0.034,0.016,0.013,0.36,319,14,7,13.51,1157,1102,905,797,1189,510,400,27.0
0.146,0.25,1.24,0.012,0.007,0.02,0.01,0.03,0.002,0.001,0.004,0.034,0.016,0.013,0.36,561,14,7,15.56,1155,1103,900,801,1195,508,396,29.0
0.142,0.24,1.29,0.016,0.009,0.02,0.01,0.02,0.002,0.002,0.002,0.043,0.016,0.014,0.36,445,14,7,16.65,1177,1129,907,849,1210,518,412,29.5
0.142,0.24,1.29,0.016,0.009,0.02,0.01,0.02,0.002,0.002,0.002,0.043,0.016,0.014,0.36,476,14,7,15.1,1154,1106,890,831,1183,522,440,29.0
0.142,0.24,1.29,0.016,0.009,0.02,0.01,0.02,0.002,0.002,0.002,0.043,0.016,0.014,0.36,443,14,7,15.75,1175,1126,910,843,1208,523,415,29.0
0.142,0.24,1.29,0.016,0.009,0.02,0.01,0.02,0.002,0.002,0.002,0.043,0.016,0.014,0.36,496,14,7,17.25,1151,1099,900,843,1210,528,412,29.5
0.145,0.26,1.24,0.013,0.005,0.02,0.01,0.02,0.003,0.001,0.003,0.037,0.015,0.014,0.36,577,14,7,15.0,1154,1103,917,815,1180,509,412,29.0
0.15,0.25,1.21,0.014,0.006,0.02,0.01,0.03,0.004,0.001,0.003,0.039,0.016,0.012,0.36,569,14,7,19.65,1163,1110,849,807,1191,517,433,27.0
0.145,0.26,1.24,0.013,0.005,0.02,0.01,0.02,0.003,0.001,0.003,0.037,0.015,0.014,0.36,573,14,7,14.8,1150,1099,915,818,1177,523,416,29.0
0.146,0.26,1.24,0.014,0.005,0.02,0.01,0.03,0.002,0.002,0.003,0.035,0.017,0.013,0.38,50,18,11,20.505000000000003,1159,1109,848,819,1186,527,388,27.0
0.146,0.24,1.28,0.014,0.006,0.02,0.01,0.02,0.002,0.002,0.003,0.034,0.018,0.013,0.37,559,14,7,27.25,1134,1088,869,819,1176,553,485,29.5
0.149,0.26,1.25,0.014,0.004,0.02,0.01,0.02,0.002,0.002,0.003,0.047,0.018,0.012,0.36,559,14,7,29.65,1146,1097,861,823,1180,520,422,28.0
0.146,0.24,1.28,0.014,0.006,0.02,0.01,0.02,0.002,0.002,0.003,0.034,0.018,0.013,0.37,553,14,7,27.85,1146,1098,860,818,1176,552,484,27.5
0.152,0.25,1.24,0.014,0.007,0.02,0.01,0.03,0.002,0.001,0.003,0.035,0.018,0.011,0.37,591,14,7,15.75,1166,1117,884,828,1206,525,405,29.0
0.15,0.25,1.21,0.014,0.006,0.02,0.01,0.03,0.004,0.001,0.003,0.039,0.016,0.012,0.36,560,14,7,13.72,1166,1111,896,793,1189,555,446,28.0
0.142,0.24,1.28,0.014,0.003,0.02,0.01,0.03,0.002,0.002,0.003,0.031,0.017,0.014,0.36,57,14,7,14.15,1160,1108,931,813,1194,536,446,26.5
0.142,0.24,1.28,0.014,0.003,0.02,0.01,0.03,0.002,0.002,0.003,0.031,0.017,0.014,0.36,263,14,7,14.55,1163,1110,927,814,1196,528,431,26.0
0.148,0.25,1.24,0.015,0.004,0.02,0.01,0.03,0.002,0.002,0.003,0.03,0.016,0.012,0.36,566,14,7,40.25,1165,1114,878,818,1195,529,462,27.5
0.144,0.26,1.24,0.014,0.004,0.02,0.01,0.02,0.002,0.002,0.003,0.032,0.014,0.012,0.36,542,16,9,43.25,1175,1124,850,815,1202,529,458,27.5
0.147,0.25,1.24,0.011,0.005,0.02,0.01,0.02,0.002,0.001,0.003,0.034,0.018,0.011,0.36,560,16,9,38.15,1159,1107,840,808,1186,568,457,29.5
0.148,0.25,1.24,0.015,0.004,0.02,0.01,0.03,0.002,0.002,0.003,0.03,0.016,0.012,0.36,563,16,9,39.85,1163,1115,875,840,1191,529,482,27.5
0.154,0.24,1.24,0.012,0.005,0.02,0.01,0.02,0.001,0.002,0.003,0.027,0.018,0.012,0.37,547,16,9,42.05,1165,1113,845,808,1200,529,457,25.0
0.144,0.26,1.24,0.014,0.004,0.02,0.01,0.02,0.002,0.002,0.003,0.032,0.014,0.012,0.36,537,16,9,42.05,1173,1118,841,804,1200,529,471,27.5
0.154,0.24,1.23,0.016,0.008,0.02,0.01,0.03,0.001,0.002,0.003,0.03,0.014,0.011,0.37,534,16,9,43.45,1177,1126,862,824,1201,558,437,27.0
0.154,0.23,1.23,0.015,0.006,0.02,0.01,0.02,0.002,0.001,0.002,0.046,0.016,0.011,0.37,78,14,7,15.7,1171,1116,898,803,1209,516,410,25.5
0.154,0.25,1.25,0.013,0.002,0.02,0.01,0.02,0.002,0.001,0.002,0.03,0.015,0.012,0.37,568,14,7,16.4,1159,1108,918,815,1192,519,417,27.0
0.152,0.28,1.22,0.01,0.007,0.02,0.01,0.02,0.002,0.001,0.004,0.042,0.018,0.012,0.36,558,14,7,16.4,1167,1114,917,815,1199,525,420,26.5
0.152,0.28,1.22,0.01,0.007,0.02,0.01,0.02,0.002,0.001,0.004,0.042,0.018,0.012,0.36,556,14,7,16.4,1171,1118,917,816,1200,519,411,27.5
0.148,0.23,1.24,0.016,0.009,0.02,0.01,0.02,0.002,0.002,0.003,0.028,0.016,0.012,0.36,580,16,9,35.3,1183,1132,872,834,1207,568,467,28.0
0.148,0.23,1.24,0.016,0.009,0.02,0.01,0.02,0.002,0.002,0.003,0.028,0.016,0.012,0.36,20,16,9,35.3,1155,1107,873,831,1182,529,472,28.0
0.154,0.26,1.28,0.014,0.006,0.02,0.01,0.02,0.002,0.002,0.002,0.037,0.018,0.014,0.37,558,16,9,32.25,1164,1113,865,812,1188,541,451,27.0
0.15,0.26,1.24,0.013,0.008,0.02,0.01,0.02,0.001,0.001,0.003,0.037,0.015,0.014,0.36,572,16,9,33.9,1183,1129,846,806,1212,545,454,28.5
0.15,0.26,1.24,0.013,0.008,0.02,0.01,0.02,0.001,0.001,0.003,0.037,0.015,0.014,0.36,569,16,9,33.95,1185,1133,875,829,1209,555,456,25.5
0.15,0.26,1.24,0.013,0.008,0.02,0.01,0.02,0.001,0.001,0.003,0.037,0.015,0.014,0.36,583,16,9,31.65,1181,1127,850,797,1211,539,482,27.0
0.151,0.25,1.22,0.012,0.004,0.02,0.01,0.01,0.002,0.001,0.003,0.032,0.017,0.011,0.36,81,16,9,21.35,1168,1114,880,802,1193,504,404,29.0
0.155,0.23,1.24,0.015,0.008,0.02,0.01,0.02,0.001,0.002,0.002,0.04,0.012,0.012,0.37,80,16,9,26.2,1154,1098,865,804,1187,521,423,27.5
0.161,0.25,1.22,0.015,0.009,0.02,0.01,0.02,0.001,0.002,0.002,0.038,0.013,0.011,0.37,47,16,9,24.25,1177,1124,870,817,1198,527,435,28.0
0.146,0.26,1.24,0.014,0.006,0.02,0.01,0.02,0.002,0.001,0.003,0.037,0.017,0.012,0.36,55,16,9,24.25,1158,1105,851,804,1191,523,433,28.0
0.146,0.24,1.24,0.014,0.008,0.02,0.01,0.02,0.002,0.002,0.002,0.036,0.016,0.01,0.36,46,16,9,24.25,1155,1103,857,803,1189,528,417,28.0
0.161,0.26,1.24,0.014,0.005,0.02,0.01,0.03,0.002,0.001,0.004,0.038,0.017,0.015,0.37,86,16,9,24.2,1158,1109,887,828,1189,527,440,28.5
0.152,0.26,1.22,0.01,0.008,0.02,0.01,0.02,0.002,0.002,0.003,0.032,0.015,0.013,0.36,545,16,7,12.41,1163,1112,912,806,1194,527,407,28.5
0.152,0.26,1.22,0.01,0.008,0.02,0.01,0.02,0.002,0.002,0.003,0.032,0.015,0.013,0.36,532,16,7,12.71,1141,1094,927,816,1193,530,424,27.5
0.146,0.24,1.22,0.017,0.003,0.02,0.01,0.01,0.001,0.002,0.002,0.028,0.012,0.015,0.36,540,16,7,12.71,1158,1108,915,811,1193,539,425,29.5
0.146,0.24,1.22,0.017,0.003,0.02,0.01,0.01,0.001,0.002,0.002,0.028,0.012,0.015,0.36,543,16,7,12.75,1151,1100,916,807,1192,541,449,28.5
0.155,0.25,1.23,0.011,0.004,0.02,0.01,0.03,0.003,0.002,0.003,0.034,0.016,0.011,0.37,565,14,7,12.01,1171,1112,918,779,1198,522,410,28.0
0.152,0.24,1.25,0.014,0.005,0.02,0.01,0.02,0.003,0.001,0.003,0.035,0.015,0.013,0.37,558,14,7,14.31,1161,1109,921,807,1195,517,394,27.0
0.156,0.25,1.21,0.018,0.004,0.02,0.01,0.03,0.003,0.003,0.003,0.032,0.015,0.013,0.37,20,14,7,13.21,1151,1096,927,788,1194,518,401,27.5
0.143,0.29,1.23,0.012,0.005,0.02,0.01,0.04,0.002,0.001,0.004,0.039,0.015,0.013,0.36,569,14,7,12.05,1161,1106,951,799,1186,530,404,28.0
0.151,0.23,1.26,0.01,0.007,0.02,0.01,0.03,0.004,0.002,0.003,0.032,0.016,0.011,0.37,572,14,7,15.6,1140,1092,912,816,1185,517,398,28.0
0.146,0.25,1.24,0.012,0.007,0.02,0.01,0.03,0.002,0.001,0.004,0.034,0.016,0.013,0.36,562,14,7,14.91,1167,1113,916,806,1201,511,395,28.5
0.146,0.25,1.24,0.012,0.007,0.02,0.01,0.03,0.002,0.001,0.004,0.034,0.016,0.013,0.36,20,14,7,14.31,1168,1112,901,790,1193,509,396,27.5
0.155,0.25,1.23,0.011,0.004,0.02,0.01,0.03,0.003,0.002,0.003,0.034,0.016,0.011,0.37,563,14,7,14.01,1160,1106,922,803,1202,511,390,27.0
0.155,0.25,1.23,0.011,0.004,0.02,0.01,0.03,0.003,0.002,0.003,0.034,0.016,0.011,0.37,560,14,7,13.71,1158,1105,934,811,1201,531,406,27.5
0.155,0.25,1.23,0.011,0.004,0.02,0.01,0.03,0.003,0.002,0.003,0.034,0.016,0.011,0.37,563,14,7,13.41,1168,1115,937,810,1202,530,403,27.5
0.155,0.25,1.23,0.011,0.004,0.02,0.01,0.03,0.003,0.002,0.003,0.034,0.016,0.011,0.37,323,14,7,13.01,1168,1112,921,794,1196,506,392,26.0
0.152,0.24,1.25,0.014,0.005,0.02,0.01,0.02,0.003,0.001,0.003,0.035,0.015,0.013,0.37,555,14,7,14.01,1163,1109,920,799,1194,524,403,29.5
0.152,0.24,1.25,0.014,0.005,0.02,0.01,0.02,0.003,0.001,0.003,0.035,0.015,0.013,0.37,20,14,7,12.81,1159,1105,938,798,1190,527,405,27.5
0.148,0.29,1.29,0.014,0.006,0.02,0.01,0.03,0.002,0.003,0.003,0.038,0.019,0.015,0.37,567,14,7,14.11,1152,1100,914,803,1203,546,436,27.4
0.142,0.24,1.29,0.016,0.009,0.02,0.01,0.02,0.002,0.002,0.002,0.043,0.016,0.014,0.36,443,14,7,15.75,1175,1126,910,843,1208,523,415,29.0
0.142,0.24,1.29,0.016,0.009,0.02,0.01,0.02,0.002,0.002,0.002,0.043,0.016,0.014,0.36,496,14,7,17.25,1151,1099,900,843,1210,528,412,29.5
0.15,0.25,1.21,0.014,0.006,0.02,0.01,0.03,0.004,0.001,0.003,0.039,0.016,0.012,0.36,567,14,7,11.72,1165,1106,909,781,1192,546,457,30.0
0.153,0.24,1.24,0.014,0.01,0.02,0.01,0.03,0.002,0.001,0.003,0.036,0.016,0.011,0.37,649,14,7,15.7,1154,1104,859,815,1182,542,429,29.0
0.15,0.25,1.21,0.014,0.006,0.02,0.01,0.03,0.004,0.001,0.003,0.039,0.016,0.012,0.36,567,14,7,19.7,1154,1105,853,818,1183,520,401,27.0
0.143,0.26,1.28,0.014,0.005,0.02,0.01,0.04,0.004,0.002,0.003,0.028,0.015,0.016,0.37,296,14,7,16.1,1159,1106,881,806,1181,551,453,27.0
0.143,0.26,1.28,0.014,0.005,0.02,0.01,0.04,0.004,0.002,0.003,0.028,0.015,0.016,0.37,563,14,7,15.2,1155,1104,918,819,1181,537,427,29.5
0.143,0.26,1.28,0.014,0.005,0.02,0.01,0.04,0.004,0.002,0.003,0.028,0.015,0.016,0.37,562,14,7,13.8,1163,1109,933,812,1183,525,418,29.5
0.151,0.28,1.24,0.014,0.007,0.02,0.01,0.03,0.003,0.002,0.003,0.041,0.019,0.013,0.37,554,16,9,37.75,1149,1102,865,829,1171,548,446,29.5
0.142,0.24,1.28,0.014,0.003,0.02,0.01,0.03,0.002,0.002,0.003,0.031,0.017,0.014,0.36,52,16,9,18.6,1145,1097,904,816,1183,521,436,29.5
0.152,0.3,1.23,0.012,0.008,0.02,0.01,0.02,0.002,0.001,0.003,0.042,0.017,0.012,0.36,559,14,7,13.61,1158,1100,897,784,1194,521,434,29.5
0.152,0.3,1.23,0.012,0.008,0.02,0.01,0.02,0.002,0.001,0.003,0.042,0.017,0.012,0.36,565,14,7,13.61,1184,1123,903,793,1207,513,401,29.0
0.152,0.3,1.23,0.012,0.008,0.02,0.01,0.02,0.002,0.001,0.003,0.042,0.017,0.012,0.36,574,14,7,13.65,1165,1106,903,783,1201,507,430,29.5
0.151,0.24,1.22,0.014,0.005,0.02,0.01,0.03,0.002,0.002,0.003,0.028,0.018,0.011,0.36,577,14,7,13.65,1162,1104,903,783,1200,494,393,28.5
0.151,0.24,1.22,0.014,0.005,0.02,0.01,0.03,0.002,0.002,0.003,0.028,0.018,0.011,0.36,567,14,7,13.65,1165,1106,904,785,1201,494,421,29.0
0.146,0.29,1.23,0.013,0.004,0.02,0.01,0.02,0.002,0.001,0.003,0.032,0.015,0.011,0.36,567,14,7,13.65,1166,1108,902,786,1202,512,431,29.0
0.151,0.24,1.22,0.014,0.005,0.02,0.01,0.03,0.002,0.002,0.003,0.028,0.018,0.011,0.36,574,14,7,13.65,1167,1109,907,786,1201,499,393,27.5
0.146,0.29,1.23,0.013,0.004,0.02,0.01,0.02,0.002,0.001,0.003,0.032,0.015,0.011,0.36,574,14,7,13.7,1168,1110,914,787,1197,503,400,27.0
0.146,0.29,1.23,0.013,0.004,0.02,0.01,0.02,0.002,0.001,0.003,0.032,0.015,0.011,0.36,575,16,9,19.75,1160,1104,861,786,1202,503,401,28.0
0.146,0.29,1.23,0.013,0.004,0.02,0.01,0.02,0.002,0.001,0.003,0.032,0.015,0.011,0.36,574,16,9,24.6,1163,1109,864,795,1200,510,429,27.0
0.148,0.25,1.27,0.013,0.004,0.02,0.01,0.02,0.002,0.002,0.003,0.032,0.019,0.012,0.37,570,16,9,24.6,1171,1116,871,793,1203,505,406,27.5
0.148,0.25,1.27,0.013,0.004,0.02,0.01,0.02,0.002,0.002,0.003,0.032,0.019,0.012,0.37,563,16,9,24.75,1158,1105,864,796,1198,504,408,28.5
0.148,0.25,1.27,0.013,0.004,0.02,0.01,0.02,0.002,0.002,0.003,0.032,0.019,0.012,0.37,539,16,9,27.55,1150,1100,880,815,1198,509,415,27.5
0.152,0.27,1.27,0.018,0.007,0.02,0.01,0.02,0.001,0.002,0.002,0.037,0.017,0.012,0.37,557,14,7,20.6,1174,1118,871,804,1215,521,417,27.0
0.161,0.25,1.22,0.015,0.009,0.02,0.01,0.02,0.001,0.002,0.002,0.038,0.013,0.011,0.37,578,14,7,25.75,1165,1114,878,818,1208,517,412,26.0
0.147,0.25,1.24,0.011,0.005,0.02,0.01,0.02,0.002,0.001,0.003,0.034,0.018,0.011,0.36,562,16,9,39.85,1169,1120,862,828,1194,577,452,25.0
0.154,0.24,1.23,0.016,0.008,0.02,0.01,0.03,0.001,0.002,0.003,0.03,0.014,0.011,0.37,534,16,9,43.45,1177,1127,867,828,1200,529,454,25.5
0.149,0.26,1.22,0.014,0.004,0.02,0.01,0.02,0.004,0.001,0.002,0.038,0.016,0.012,0.36,574,14,7,16.4,1173,1119,904,809,1199,529,414,26.0
0.142,0.24,1.22,0.014,0.004,0.02,0.01,0.02,0.002,0.001,0.003,0.033,0.015,0.011,0.35,535,16,9,35.3,1174,1123,861,822,1202,578,465,25.5
0.146,0.26,1.22,0.017,0.007,0.02,0.01,0.02,0.002,0.002,0.003,0.035,0.017,0.013,0.36,95,14,5,12.5,1160,1112,905,835,1197,563,498,29.0
0.152,0.26,1.22,0.01,0.008,0.02,0.01,0.02,0.002,0.002,0.003,0.032,0.015,0.013,0.36,564,16,7,12.41,1168,1117,923,809,1201,526,436,27.5
0.146,0.24,1.22,0.017,0.003,0.02,0.01,0.01,0.001,0.002,0.002,0.028,0.012,0.015,0.36,534,16,7,15.6,1174,1124,898,838,1195,507,413,29.0
0.153,0.25,1.23,0.014,0.003,0.02,0.01,0.04,0.002,0.002,0.003,0.036,0.017,0.014,0.37,565,14,7,14.61,1166,1116,907,823,1199,523,433,30.5
0.153,0.25,1.23,0.014,0.003,0.02,0.01,0.04,0.002,0.002,0.003,0.036,0.017,0.014,0.37,558,16,7,12.41,1168,1116,915,806,1196,536,424,29.0
0.153,0.25,1.23,0.014,0.003,0.02,0.01,0.04,0.002,0.002,0.003,0.036,0.017,0.014,0.37,580,16,7,12.41,1170,1117,918,805,1199,530,426,29.0
0.153,0.24,1.22,0.015,0.007,0.02,0.01,0.02,0.002,0.002,0.002,0.036,0.014,0.014,0.36,554,14,7,16.11,1168,1117,909,820,1201,527,411,29.5
0.156,0.25,1.21,0.018,0.004,0.02,0.01,0.03,0.003,0.003,0.003,0.032,0.015,0.013,0.37,574,14,7,13.62,1149,1099,943,814,1189,525,403,27.5
0.156,0.25,1.21,0.018,0.004,0.02,0.01,0.03,0.003,0.003,0.003,0.032,0.015,0.013,0.37,306,14,7,13.42,1144,1092,943,802,1193,525,402,28.5
0.156,0.25,1.21,0.018,0.004,0.02,0.01,0.03,0.003,0.003,0.003,0.032,0.015,0.013,0.37,579,14,7,13.37,1151,1098,925,806,1190,529,411,28.0
0.143,0.29,1.23,0.012,0.005,0.02,0.01,0.04,0.002,0.001,0.004,0.039,0.015,0.013,0.36,563,14,7,12.01,1169,1112,938,790,1199,509,390,27.0
0.143,0.29,1.23,0.012,0.005,0.02,0.01,0.04,0.002,0.001,0.004,0.039,0.015,0.013,0.36,566,14,7,12.01,1162,1107,937,795,1193,513,400,29.0
