Repository: edg7928/biye

File: shujv_Q355D_RM_REH_EL_boxs.csv (part 14 of 16)
C,Si,Mn,P,S,Cr,Ni,Cu,Mo,V,Sn,Al,Ti,Nb,CEQ,板坯装炉前温度,轧制道次数,精轧道次数,轧制厚度,粗轧开轧温度_测量平均,粗轧终止温度_测量平均,精轧开轧温度_测量平均,精轧终止温度_测量平均,抽出平均温度,TENSION_RM,YIELD_REH,EL
0.151,0.23,1.26,0.01,0.007,0.02,0.01,0.03,0.004,0.002,0.003,0.032,0.016,0.011,0.37,568,14,9,24.05,1158,1109,880,817,1190,515,416,29.0
0.148,0.25,1.23,0.017,0.006,0.02,0.01,0.03,0.004,0.002,0.003,0.045,0.015,0.011,0.36,560,14,9,24.02,1164,1115,882,820,1197,541,440,28.5
0.148,0.24,1.23,0.009,0.003,0.02,0.01,0.04,0.004,0.001,0.004,0.029,0.015,0.012,0.36,568,14,7,14.25,1160,1107,920,809,1187,515,398,27.5
0.148,0.24,1.23,0.009,0.003,0.02,0.01,0.04,0.004,0.001,0.004,0.029,0.015,0.012,0.36,575,14,7,14.1,1150,1099,915,808,1183,528,426,28.0
0.148,0.29,1.29,0.014,0.006,0.02,0.01,0.03,0.002,0.003,0.003,0.038,0.019,0.015,0.37,569,14,7,14.11,1178,1121,902,795,1215,531,417,27.6
0.157,0.27,1.22,0.011,0.005,0.02,0.01,0.03,0.003,0.001,0.004,0.035,0.018,0.014,0.37,537,12,7,25.56,1165,1116,885,831,1200,558,476,26.2
0.142,0.25,1.24,0.014,0.006,0.02,0.01,0.03,0.002,0.002,0.004,0.038,0.016,0.011,0.36,558,14,7,14.11,1168,1112,895,794,1195,554,442,27.4
0.147,0.27,1.23,0.011,0.005,0.02,0.01,0.03,0.002,0.002,0.003,0.044,0.018,0.013,0.36,547,14,7,14.81,1159,1107,932,816,1198,534,415,27.5
0.149,0.25,1.24,0.012,0.007,0.02,0.01,0.02,0.001,0.002,0.003,0.033,0.015,0.01,0.36,560,14,7,14.11,1160,1106,904,801,1202,524,403,27.4
0.157,0.27,1.22,0.011,0.005,0.02,0.01,0.03,0.003,0.001,0.004,0.035,0.018,0.014,0.37,531,14,7,25.56,1153,1105,888,825,1200,576,462,28.0
0.151,0.27,1.23,0.011,0.003,0.02,0.01,0.03,0.002,0.002,0.003,0.033,0.016,0.015,0.36,577,12,7,28.85,1146,1101,864,830,1188,526,402,26.4
0.155,0.24,1.25,0.009,0.005,0.02,0.01,0.03,0.002,0.002,0.003,0.029,0.016,0.012,0.37,564,14,7,14.11,1156,1103,904,800,1196,532,415,26.3
0.145,0.25,1.25,0.017,0.008,0.02,0.01,0.03,0.002,0.002,0.004,0.024,0.015,0.011,0.36,535,12,7,25.56,1175,1125,883,828,1204,562,454,26.3
0.15,0.25,1.2,0.014,0.007,0.02,0.01,0.02,0.002,0.001,0.003,0.028,0.014,0.011,0.36,558,14,7,15.43,1168,1115,920,818,1206,516,433,28.0
0.15,0.25,1.2,0.014,0.007,0.02,0.01,0.02,0.002,0.001,0.003,0.028,0.014,0.011,0.36,553,14,7,15.73,1172,1118,924,820,1205,510,391,27.5
0.15,0.26,1.22,0.014,0.005,0.02,0.01,0.02,0.003,0.002,0.003,0.033,0.016,0.014,0.36,20,14,7,15.03,1166,1112,924,815,1202,516,403,28.5
0.15,0.26,1.22,0.014,0.005,0.02,0.01,0.02,0.003,0.002,0.003,0.033,0.016,0.014,0.36,521,14,7,15.13,1173,1120,925,818,1206,517,403,27.5
0.15,0.25,1.23,0.015,0.01,0.02,0.01,0.02,0.002,0.002,0.003,0.037,0.017,0.012,0.36,524,14,7,14.93,1171,1117,927,813,1203,508,414,27.5
0.15,0.25,1.23,0.015,0.01,0.02,0.01,0.02,0.002,0.002,0.003,0.037,0.017,0.012,0.36,528,14,7,14.7,1169,1116,926,816,1206,519,450,28.0
0.15,0.25,1.23,0.015,0.01,0.02,0.01,0.02,0.002,0.002,0.003,0.037,0.017,0.012,0.36,528,14,7,14.83,1166,1113,923,815,1204,515,407,27.5
0.151,0.23,1.23,0.017,0.006,0.02,0.01,0.03,0.002,0.002,0.004,0.033,0.017,0.012,0.38,539,14,7,14.5,1167,1114,924,806,1206,524,408,27.0
0.15,0.25,1.23,0.015,0.01,0.02,0.01,0.02,0.002,0.002,0.003,0.037,0.017,0.012,0.36,551,14,7,14.6,1171,1119,926,817,1205,518,418,27.5
0.157,0.28,1.24,0.012,0.003,0.02,0.01,0.02,0.004,0.002,0.003,0.041,0.019,0.013,0.37,534,14,7,14.0,1166,1114,944,820,1202,501,389,29.0
0.151,0.23,1.23,0.017,0.006,0.02,0.01,0.03,0.002,0.002,0.004,0.033,0.017,0.012,0.38,551,14,7,14.2,1173,1119,925,814,1206,524,411,26.0
0.143,0.26,1.24,0.011,0.003,0.02,0.01,0.02,0.003,0.001,0.003,0.038,0.017,0.012,0.36,521,14,7,13.9,1162,1105,867,778,1194,527,434,29.0
0.143,0.26,1.24,0.011,0.003,0.02,0.01,0.02,0.003,0.001,0.003,0.038,0.017,0.012,0.36,520,14,7,13.9,1167,1114,949,825,1192,515,399,26.0
0.156,0.28,1.24,0.014,0.002,0.02,0.01,0.03,0.002,0.002,0.003,0.029,0.017,0.013,0.37,558,14,7,13.8,1170,1117,935,822,1204,528,408,27.0
0.156,0.28,1.24,0.014,0.002,0.02,0.01,0.03,0.002,0.002,0.003,0.029,0.017,0.013,0.37,563,14,7,13.6,1165,1112,931,816,1194,516,402,26.0
0.149,0.26,1.25,0.014,0.004,0.02,0.01,0.02,0.002,0.002,0.003,0.047,0.018,0.012,0.36,555,14,7,24.65,1163,1110,862,812,1179,530,436,28.0
0.149,0.26,1.25,0.014,0.004,0.02,0.01,0.02,0.002,0.002,0.003,0.047,0.018,0.012,0.36,557,14,7,29.65,1143,1096,860,820,1179,542,454,28.0
0.149,0.26,1.25,0.014,0.004,0.02,0.01,0.02,0.002,0.002,0.003,0.047,0.018,0.012,0.36,569,14,7,28.35,1135,1088,860,813,1178,545,450,27.5
0.149,0.26,1.25,0.014,0.004,0.02,0.01,0.02,0.002,0.002,0.003,0.047,0.018,0.012,0.36,565,14,7,28.35,1154,1105,871,819,1179,540,457,26.5
0.149,0.26,1.25,0.014,0.004,0.02,0.01,0.02,0.002,0.002,0.003,0.047,0.018,0.012,0.36,570,14,7,29.05,1141,1096,870,828,1180,528,452,27.5
0.146,0.24,1.28,0.014,0.006,0.02,0.01,0.02,0.002,0.002,0.003,0.034,0.018,0.013,0.37,557,14,7,27.75,1148,1101,866,821,1178,552,470,28.0
0.146,0.24,1.28,0.014,0.006,0.02,0.01,0.02,0.002,0.002,0.003,0.034,0.018,0.013,0.37,556,14,7,27.05,1156,1108,873,822,1179,543,485,26.5
0.146,0.24,1.28,0.014,0.006,0.02,0.01,0.02,0.002,0.002,0.003,0.034,0.018,0.013,0.37,562,14,7,25.75,1156,1106,872,812,1180,537,471,30.5
0.146,0.24,1.28,0.014,0.006,0.02,0.01,0.02,0.002,0.002,0.003,0.034,0.018,0.013,0.37,555,14,7,25.85,1141,1095,870,816,1177,536,460,28.5
0.146,0.24,1.28,0.014,0.006,0.02,0.01,0.02,0.002,0.002,0.003,0.034,0.018,0.013,0.37,558,14,7,25.1,1159,1106,860,809,1182,557,486,27.5
0.145,0.26,1.24,0.013,0.005,0.02,0.01,0.02,0.003,0.001,0.003,0.037,0.015,0.014,0.36,562,14,7,14.2,1159,1103,898,792,1183,529,447,29.5
0.153,0.29,1.24,0.014,0.009,0.02,0.01,0.02,0.003,0.002,0.002,0.036,0.015,0.012,0.37,571,14,7,19.75,1151,1100,871,805,1200,510,404,27.5
0.153,0.29,1.24,0.014,0.009,0.02,0.01,0.02,0.003,0.002,0.002,0.036,0.015,0.012,0.37,572,14,7,19.76,1152,1100,881,809,1203,521,405,29.0
0.154,0.26,1.25,0.016,0.007,0.02,0.01,0.02,0.002,0.001,0.002,0.031,0.013,0.012,0.37,578,14,7,15.5,1152,1099,929,812,1197,504,387,27.5
0.154,0.26,1.25,0.016,0.007,0.02,0.01,0.02,0.002,0.001,0.002,0.031,0.013,0.012,0.37,580,14,7,15.5,1155,1102,920,809,1200,499,374,27.5
0.151,0.25,1.24,0.012,0.007,0.02,0.01,0.02,0.002,0.002,0.003,0.035,0.015,0.016,0.37,557,16,9,30.65,1173,1122,884,830,1208,556,491,25.0
0.154,0.24,1.23,0.016,0.008,0.02,0.01,0.03,0.001,0.002,0.003,0.03,0.014,0.011,0.37,537,16,9,44.85,1165,1115,861,825,1199,563,442,27.0
0.147,0.26,1.22,0.014,0.006,0.02,0.01,0.02,0.002,0.002,0.003,0.041,0.016,0.014,0.36,528,16,9,44.85,1161,1112,863,827,1200,572,450,27.0
0.143,0.23,1.22,0.012,0.005,0.02,0.01,0.02,0.002,0.001,0.003,0.029,0.015,0.011,0.35,564,18,11,46.75,1185,1132,871,822,1210,548,426,27.5
0.147,0.26,1.22,0.014,0.006,0.02,0.01,0.02,0.002,0.002,0.003,0.041,0.016,0.014,0.36,536,16,9,46.7,1158,1109,854,823,1197,573,433,27.5
0.15,0.26,1.24,0.013,0.008,0.02,0.01,0.02,0.001,0.001,0.003,0.037,0.015,0.014,0.36,566,16,9,32.35,1181,1127,859,808,1207,545,455,28.0
0.155,0.23,1.23,0.01,0.005,0.02,0.01,0.02,0.002,0.002,0.004,0.033,0.016,0.014,0.37,514,16,7,12.0,1169,1123,878,818,1197,518,403,26.5
0.153,0.26,1.24,0.013,0.008,0.02,0.01,0.02,0.002,0.001,0.004,0.035,0.016,0.013,0.37,523,16,7,11.97,1174,1127,878,818,1208,518,392,27.5
0.141,0.26,1.24,0.016,0.005,0.02,0.01,0.02,0.002,0.002,0.003,0.036,0.016,0.012,0.36,517,16,7,12.0,1172,1128,878,818,1204,523,384,27.5
0.148,0.28,1.23,0.011,0.006,0.02,0.01,0.02,0.002,0.002,0.002,0.03,0.015,0.013,0.36,545,16,9,48.6,1182,1131,873,838,1203,529,451,28.0
0.148,0.28,1.23,0.011,0.006,0.02,0.01,0.02,0.002,0.002,0.002,0.03,0.015,0.013,0.36,555,16,9,48.6,1173,1123,864,832,1207,516,395,28.0
0.148,0.24,1.25,0.014,0.006,0.02,0.01,0.02,0.002,0.002,0.002,0.031,0.015,0.013,0.36,548,16,9,48.6,1181,1131,873,838,1200,554,427,28.5
0.148,0.28,1.23,0.012,0.008,0.02,0.01,0.02,0.002,0.002,0.003,0.039,0.019,0.014,0.36,554,16,9,48.6,1163,1115,872,838,1203,537,419,27.0
0.148,0.24,1.25,0.014,0.006,0.02,0.01,0.02,0.002,0.002,0.002,0.031,0.015,0.013,0.36,538,16,9,48.6,1185,1134,873,839,1204,520,419,28.5
0.152,0.24,1.25,0.014,0.005,0.02,0.01,0.02,0.003,0.001,0.003,0.035,0.015,0.013,0.37,560,14,7,14.81,1152,1100,915,803,1197,504,386,28.0
0.155,0.25,1.23,0.011,0.004,0.02,0.01,0.03,0.003,0.002,0.003,0.034,0.016,0.011,0.37,563,14,7,12.71,1166,1111,938,798,1199,514,392,29.0
0.148,0.24,1.23,0.009,0.003,0.02,0.01,0.04,0.004,0.001,0.004,0.029,0.015,0.012,0.36,569,14,7,14.1,1137,1086,906,797,1168,511,403,28.0
0.149,0.25,1.24,0.012,0.007,0.02,0.01,0.02,0.001,0.002,0.003,0.033,0.015,0.01,0.36,580,14,7,14.11,1139,1089,900,796,1211,539,429,28.8
0.153,0.24,1.24,0.011,0.006,0.02,0.01,0.03,0.002,0.002,0.004,0.036,0.015,0.012,0.37,566,14,7,14.11,1155,1100,899,792,1198,533,416,27.1
0.145,0.25,1.25,0.017,0.008,0.02,0.01,0.03,0.002,0.002,0.004,0.024,0.015,0.011,0.36,528,12,7,25.56,1171,1122,886,832,1198,571,461,26.3
0.162,0.29,1.28,0.012,0.007,0.02,0.01,0.03,0.002,0.002,0.004,0.034,0.019,0.014,0.38,583,14,7,14.11,1161,1107,902,798,1206,552,433,27.2
0.145,0.25,1.25,0.017,0.008,0.02,0.01,0.03,0.002,0.002,0.004,0.024,0.015,0.011,0.36,528,12,7,25.56,1178,1123,839,798,1206,551,465,27.3
0.155,0.24,1.25,0.009,0.005,0.02,0.01,0.03,0.002,0.002,0.003,0.029,0.016,0.012,0.37,567,14,7,14.0,1165,1114,878,818,1194,521,407,27.3
0.152,0.25,1.23,0.012,0.006,0.02,0.01,0.02,0.002,0.002,0.003,0.034,0.017,0.013,0.36,576,14,7,14.11,1156,1103,905,799,1202,527,413,26.5
0.152,0.24,1.26,0.01,0.011,0.02,0.01,0.02,0.002,0.002,0.003,0.037,0.015,0.011,0.37,547,14,7,14.11,1172,1117,905,801,1200,531,414,26.3
0.153,0.24,1.24,0.011,0.006,0.02,0.01,0.03,0.002,0.002,0.004,0.036,0.015,0.012,0.37,577,14,7,14.11,1158,1103,903,795,1196,529,411,26.8
0.152,0.25,1.23,0.012,0.006,0.02,0.01,0.02,0.002,0.002,0.003,0.034,0.017,0.013,0.36,467,14,7,14.11,1164,1108,877,786,1204,525,417,26.5
0.147,0.24,1.23,0.015,0.007,0.02,0.01,0.03,0.002,0.002,0.003,0.038,0.016,0.011,0.36,534,14,7,14.81,1165,1110,904,798,1204,510,396,26.3
0.146,0.24,1.28,0.014,0.006,0.02,0.01,0.02,0.002,0.002,0.003,0.034,0.018,0.013,0.37,567,14,7,15.4,1150,1099,918,818,1177,526,442,30.0
0.145,0.26,1.24,0.013,0.005,0.02,0.01,0.02,0.003,0.001,0.003,0.037,0.015,0.014,0.36,573,14,7,15.1,1153,1102,917,818,1179,537,432,29.0
0.145,0.26,1.24,0.013,0.005,0.02,0.01,0.02,0.003,0.001,0.003,0.037,0.015,0.014,0.36,565,14,7,13.2,1151,1093,899,778,1182,547,453,27.5
0.145,0.26,1.24,0.013,0.005,0.02,0.01,0.02,0.003,0.001,0.003,0.037,0.015,0.014,0.36,560,14,7,13.1,1153,1095,862,773,1179,572,464,28.5
0.145,0.26,1.24,0.013,0.005,0.02,0.01,0.02,0.003,0.001,0.003,0.037,0.015,0.014,0.36,562,14,7,14.2,1159,1103,898,792,1183,529,447,29.5
0.152,0.25,1.24,0.014,0.007,0.02,0.01,0.03,0.002,0.001,0.003,0.035,0.018,0.011,0.37,574,14,7,15.7,1172,1120,873,818,1199,513,411,28.0
0.152,0.25,1.24,0.014,0.007,0.02,0.01,0.03,0.002,0.001,0.003,0.035,0.018,0.011,0.37,576,14,7,15.7,1180,1127,875,820,1214,515,414,27.0
0.153,0.24,1.24,0.014,0.01,0.02,0.01,0.03,0.002,0.001,0.003,0.036,0.016,0.011,0.37,598,14,7,15.7,1156,1108,886,832,1193,518,412,27.5
0.146,0.24,1.22,0.017,0.006,0.02,0.01,0.02,0.003,0.002,0.003,0.032,0.014,0.012,0.36,370,14,7,31.45,1165,1114,878,818,1196,554,461,28.0
0.152,0.25,1.26,0.014,0.003,0.02,0.01,0.03,0.002,0.002,0.003,0.028,0.016,0.011,0.37,565,14,9,48.25,1171,1123,869,835,1193,521,384,26.0
0.153,0.24,1.21,0.012,0.009,0.02,0.01,0.02,0.004,0.001,0.002,0.036,0.018,0.014,0.36,555,16,7,18.0,1167,1118,913,841,1198,486,387,29.0
0.145,0.3,1.24,0.012,0.006,0.02,0.01,0.03,0.002,0.002,0.003,0.04,0.017,0.012,0.36,559,14,7,18.35,1159,1112,894,833,1194,521,409,29.5
0.159,0.27,1.28,0.016,0.008,0.02,0.01,0.02,0.002,0.002,0.003,0.031,0.015,0.012,0.38,565,14,7,19.28,1150,1101,897,825,1179,512,396,29.0
0.147,0.27,1.24,0.012,0.004,0.02,0.01,0.02,0.002,0.001,0.003,0.027,0.016,0.012,0.36,559,14,7,19.88,1145,1097,897,823,1181,505,399,27.5
0.149,0.25,1.24,0.014,0.003,0.02,0.01,0.02,0.002,0.002,0.002,0.033,0.021,0.012,0.36,331,16,9,39.59,1158,1110,863,833,1192,554,466,29.5
0.149,0.25,1.24,0.014,0.003,0.02,0.01,0.02,0.002,0.002,0.002,0.033,0.021,0.012,0.36,547,16,9,37.39,1165,1114,866,826,1194,558,457,29.5
0.149,0.25,1.24,0.014,0.003,0.02,0.01,0.02,0.002,0.002,0.002,0.033,0.021,0.012,0.36,547,16,9,36.69,1171,1122,876,836,1198,529,484,29.5
0.149,0.25,1.24,0.014,0.003,0.02,0.01,0.02,0.002,0.002,0.002,0.033,0.021,0.012,0.36,296,16,9,35.9,1167,1117,865,828,1190,575,479,27.5
0.15,0.25,1.23,0.015,0.01,0.02,0.01,0.02,0.002,0.002,0.003,0.037,0.017,0.012,0.36,54,14,7,15.7,1153,1105,902,820,1180,514,405,30.0
0.15,0.25,1.2,0.014,0.007,0.02,0.01,0.02,0.002,0.001,0.003,0.028,0.014,0.011,0.36,46,16,7,15.7,1153,1106,906,828,1179,511,395,27.5
0.154,0.24,1.23,0.016,0.008,0.02,0.01,0.03,0.001,0.002,0.003,0.03,0.014,0.011,0.37,468,18,11,43.35,1163,1112,861,813,1204,548,419,26.0
0.148,0.25,1.24,0.015,0.004,0.02,0.01,0.03,0.002,0.002,0.003,0.03,0.016,0.012,0.36,563,16,9,40.45,1170,1117,838,802,1197,529,461,30.5
0.137,0.25,1.28,0.011,0.004,0.02,0.01,0.02,0.002,0.001,0.002,0.036,0.015,0.015,0.36,556,16,11,38.89,1166,1110,828,787,1195,575,463,26.0
0.151,0.25,1.24,0.012,0.007,0.02,0.01,0.02,0.002,0.002,0.003,0.035,0.015,0.016,0.37,566,16,9,47.7,1190,1134,834,800,1208,540,425,26.5
0.143,0.23,1.22,0.012,0.005,0.02,0.01,0.02,0.002,0.001,0.003,0.029,0.015,0.011,0.35,532,16,9,47.3,1156,1108,859,827,1196,554,432,26.5
0.147,0.26,1.22,0.014,0.006,0.02,0.01,0.02,0.002,0.002,0.003,0.041,0.016,0.014,0.36,542,16,9,46.3,1163,1113,857,823,1198,554,426,26.5
0.147,0.26,1.22,0.014,0.006,0.02,0.01,0.02,0.002,0.002,0.003,0.041,0.016,0.014,0.36,543,16,9,44.9,1160,1111,860,824,1199,549,436,27.0
0.143,0.23,1.22,0.012,0.005,0.02,0.01,0.02,0.002,0.001,0.003,0.029,0.015,0.011,0.35,366,18,11,47.35,1167,1114,861,811,1208,499,378,29.5
0.153,0.24,1.23,0.013,0.005,0.02,0.01,0.02,0.002,0.001,0.002,0.035,0.016,0.014,0.36,52,16,9,16.0,1203,1146,939,808,1197,512,396,26.5
0.153,0.24,1.23,0.013,0.005,0.02,0.01,0.02,0.002,0.001,0.002,0.035,0.016,0.014,0.36,88,16,9,16.0,1165,1114,939,812,1197,514,412,26.5
0.15,0.24,1.22,0.009,0.005,0.02,0.01,0.03,0.002,0.001,0.003,0.032,0.015,0.012,0.36,271,14,7,21.5,1181,1128,883,829,1227,533,443,26.0
0.145,0.25,1.21,0.015,0.004,0.02,0.01,0.02,0.003,0.002,0.002,0.029,0.013,0.011,0.35,187,18,7,16.1,1196,1139,943,825,1208,516,417,27.5
0.152,0.23,1.22,0.012,0.005,0.02,0.01,0.03,0.003,0.002,0.003,0.025,0.014,0.014,0.36,520,16,7,12.0,1177,1131,878,818,1208,517,397,26.5
0.153,0.26,1.24,0.013,0.008,0.02,0.01,0.02,0.002,0.001,0.004,0.035,0.016,0.013,0.37,496,16,7,11.97,1169,1122,878,818,1203,496,391,26.5
0.155,0.23,1.23,0.01,0.005,0.02,0.01,0.02,0.002,0.002,0.004,0.033,0.016,0.014,0.37,497,16,7,12.0,1171,1124,878,818,1201,495,379,27.0
0.141,0.26,1.24,0.016,0.005,0.02,0.01,0.02,0.002,0.002,0.003,0.036,0.016,0.012,0.36,505,16,7,12.0,1165,1120,878,818,1196,512,404,26.0
0.141,0.26,1.24,0.016,0.005,0.02,0.01,0.02,0.002,0.002,0.003,0.036,0.016,0.012,0.36,515,16,7,12.0,1171,1127,878,818,1202,516,409,25.5
0.15,0.24,1.27,0.012,0.005,0.02,0.01,0.02,0.003,0.001,0.002,0.032,0.016,0.015,0.37,516,16,7,12.0,1172,1128,878,818,1202,512,411,26.5
0.15,0.24,1.27,0.012,0.005,0.02,0.01,0.02,0.003,0.001,0.002,0.032,0.016,0.015,0.37,520,16,7,12.0,1175,1129,878,818,1204,514,427,26.0
0.15,0.24,1.27,0.012,0.005,0.02,0.01,0.02,0.003,0.001,0.002,0.032,0.016,0.015,0.37,530,16,7,12.0,1183,1135,878,818,1206,512,423,26.5
0.152,0.24,1.26,0.016,0.006,0.02,0.01,0.02,0.004,0.002,0.002,0.026,0.013,0.012,0.37,521,16,7,12.0,1177,1131,878,818,1207,513,412,27.5
0.152,0.24,1.26,0.016,0.006,0.02,0.01,0.02,0.004,0.002,0.002,0.026,0.013,0.012,0.37,534,16,7,12.05,1178,1132,878,818,1210,510,418,26.5
0.151,0.27,1.27,0.014,0.006,0.02,0.01,0.03,0.002,0.002,0.003,0.028,0.016,0.014,0.37,559,14,7,14.21,1178,1127,910,829,1203,530,411,29.5
0.151,0.27,1.27,0.014,0.006,0.02,0.01,0.03,0.002,0.002,0.003,0.028,0.016,0.014,0.37,571,14,7,14.61,1171,1121,900,827,1205,528,411,29.5
0.151,0.27,1.27,0.014,0.006,0.02,0.01,0.03,0.002,0.002,0.003,0.028,0.016,0.014,0.37,557,14,7,14.61,1162,1113,902,826,1200,529,413,29.0
0.153,0.24,1.25,0.013,0.002,0.02,0.01,0.03,0.002,0.002,0.004,0.03,0.015,0.014,0.37,275,14,7,14.25,1151,1099,915,806,1191,516,415,25.0
0.146,0.25,1.24,0.012,0.007,0.02,0.01,0.03,0.002,0.001,0.004,0.034,0.016,0.013,0.36,576,12,7,14.01,1164,1109,907,798,1200,513,395,28.0
0.152,0.24,1.25,0.014,0.005,0.02,0.01,0.02,0.003,0.001,0.003,0.035,0.015,0.013,0.37,558,14,7,14.8,1165,1114,878,818,1198,508,386,27.0
0.145,0.24,1.23,0.015,0.007,0.02,0.01,0.03,0.002,0.001,0.004,0.039,0.017,0.014,0.36,572,14,7,14.62,1158,1106,917,816,1195,526,410,27.5
0.147,0.24,1.23,0.015,0.007,0.02,0.01,0.03,0.002,0.002,0.003,0.038,0.016,0.011,0.36,20,14,7,14.81,1161,1107,904,801,1194,520,404,27.1
0.147,0.27,1.23,0.011,0.005,0.02,0.01,0.03,0.002,0.002,0.003,0.044,0.018,0.013,0.36,545,14,7,14.81,1157,1106,924,810,1200,516,400,26.6
0.147,0.27,1.23,0.011,0.005,0.02,0.01,0.03,0.002,0.002,0.003,0.044,0.018,0.013,0.36,552,14,7,14.81,1143,1094,932,819,1193,522,399,26.1
0.152,0.24,1.26,0.01,0.011,0.02,0.01,0.02,0.002,0.002,0.003,0.037,0.015,0.011,0.37,565,14,7,14.11,1154,1101,903,800,1198,498,393,27.2
0.155,0.24,1.25,0.009,0.005,0.02,0.01,0.03,0.002,0.002,0.003,0.029,0.016,0.012,0.37,568,14,7,14.11,1144,1093,904,797,1187,507,404,26.9
0.152,0.24,1.26,0.01,0.011,0.02,0.01,0.02,0.002,0.002,0.003,0.037,0.015,0.011,0.37,555,14,7,14.11,1167,1113,907,803,1208,504,394,27.2
0.152,0.25,1.23,0.012,0.006,0.02,0.01,0.02,0.002,0.002,0.003,0.034,0.017,0.013,0.36,553,14,7,14.11,1171,1115,904,800,1200,498,392,27.1
0.148,0.23,1.23,0.01,0.004,0.02,0.01,0.02,0.002,0.002,0.003,0.034,0.016,0.011,0.36,572,14,7,14.11,1160,1103,857,775,1203,525,420,27.0
0.148,0.23,1.23,0.01,0.004,0.02,0.01,0.02,0.002,0.002,0.003,0.034,0.016,0.011,0.36,566,14,7,14.11,1162,1108,902,800,1204,511,395,26.4
0.148,0.23,1.23,0.01,0.004,0.02,0.01,0.02,0.002,0.002,0.003,0.034,0.016,0.011,0.36,577,14,7,14.11,1164,1110,904,802,1205,512,399,27.4
0.149,0.25,1.24,0.012,0.007,0.02,0.01,0.02,0.001,0.002,0.003,0.033,0.015,0.01,0.36,563,14,7,14.11,1168,1113,902,793,1208,509,396,28.4
0.162,0.29,1.28,0.012,0.007,0.02,0.01,0.03,0.002,0.002,0.004,0.034,0.019,0.014,0.38,552,14,7,14.11,1157,1104,904,800,1206,536,419,27.2
0.153,0.24,1.24,0.011,0.006,0.02,0.01,0.03,0.002,0.002,0.004,0.036,0.015,0.012,0.37,577,14,7,14.11,1148,1097,910,806,1194,521,416,27.0
0.162,0.29,1.28,0.012,0.007,0.02,0.01,0.03,0.002,0.002,0.004,0.034,0.019,0.014,0.38,575,14,7,14.11,1162,1108,904,799,1207,537,417,27.4
0.143,0.26,1.24,0.011,0.003,0.02,0.01,0.02,0.003,0.001,0.003,0.038,0.017,0.012,0.36,548,14,7,13.8,1173,1119,933,822,1203,521,403,27.0
0.147,0.27,1.24,0.012,0.004,0.02,0.01,0.02,0.002,0.001,0.003,0.027,0.016,0.012,0.36,564,14,7,19.78,1140,1092,899,826,1176,516,391,29.0
0.15,0.24,1.24,0.014,0.011,0.02,0.01,0.03,0.002,0.001,0.002,0.021,0.016,0.012,0.36,568,14,7,19.68,1158,1108,895,823,1185,518,412,27.5
0.15,0.24,1.24,0.014,0.011,0.02,0.01,0.03,0.002,0.001,0.002,0.021,0.016,0.012,0.36,558,14,7,19.58,1151,1102,896,826,1179,526,395,29.5
0.159,0.27,1.28,0.016,0.008,0.02,0.01,0.02,0.002,0.002,0.003,0.031,0.015,0.012,0.38,556,14,7,19.28,1141,1094,898,824,1174,521,410,29.0
0.145,0.27,1.24,0.014,0.006,0.02,0.01,0.02,0.002,0.001,0.003,0.039,0.018,0.013,0.36,553,14,7,18.78,1145,1096,896,823,1179,518,412,28.0
0.15,0.23,1.21,0.013,0.01,0.02,0.01,0.02,0.004,0.002,0.003,0.032,0.015,0.012,0.36,553,14,7,18.68,1154,1104,897,816,1182,506,403,28.5
0.15,0.23,1.21,0.013,0.01,0.02,0.01,0.02,0.004,0.002,0.003,0.032,0.015,0.012,0.36,557,18,9,18.68,1157,1104,896,796,1186,516,420,28.0
0.145,0.3,1.24,0.012,0.006,0.02,0.01,0.03,0.002,0.002,0.003,0.04,0.017,0.012,0.36,559,14,7,18.2,1158,1111,887,832,1189,518,405,29.0
0.145,0.3,1.24,0.012,0.006,0.02,0.01,0.03,0.002,0.002,0.003,0.04,0.017,0.012,0.36,574,16,7,18.15,1162,1114,899,837,1193,518,407,28.5
0.145,0.3,1.24,0.012,0.006,0.02,0.01,0.03,0.002,0.002,0.003,0.04,0.017,0.012,0.36,559,14,7,17.9,1165,1114,878,818,1193,508,397,29.5
0.146,0.31,1.22,0.011,0.011,0.02,0.01,0.03,0.002,0.002,0.003,0.04,0.016,0.012,0.36,558,16,7,17.07,1163,1115,912,836,1195,508,406,28.5
0.146,0.31,1.22,0.011,0.011,0.02,0.01,0.03,0.002,0.002,0.003,0.04,0.016,0.012,0.36,560,16,7,16.87,1160,1112,914,839,1194,511,406,27.0
0.144,0.25,1.21,0.014,0.006,0.02,0.01,0.02,0.002,0.002,0.003,0.035,0.017,0.014,0.35,549,16,7,16.57,1168,1119,918,839,1193,506,388,28.0
0.151,0.26,1.25,0.014,0.007,0.02,0.01,0.03,0.002,0.002,0.003,0.037,0.018,0.014,0.37,562,16,7,16.27,1159,1111,912,829,1194,511,401,28.0
0.149,0.21,1.22,0.018,0.006,0.02,0.01,0.03,0.002,0.002,0.003,0.027,0.014,0.012,0.36,548,14,7,16.17,1164,1115,915,835,1190,521,415,29.0
0.151,0.26,1.25,0.014,0.007,0.02,0.01,0.03,0.002,0.002,0.003,0.037,0.018,0.014,0.37,557,16,7,16.17,1159,1105,847,792,1193,534,441,29.0
0.149,0.21,1.22,0.018,0.006,0.02,0.01,0.03,0.002,0.002,0.003,0.027,0.014,0.012,0.36,555,16,7,15.97,1158,1111,921,836,1192,510,404,28.5
0.156,0.26,1.23,0.014,0.007,0.02,0.01,0.02,0.002,0.002,0.003,0.036,0.018,0.014,0.37,543,16,7,15.97,1162,1113,918,835,1194,515,414,28.0
0.149,0.21,1.22,0.018,0.006,0.02,0.01,0.03,0.002,0.002,0.003,0.027,0.014,0.012,0.36,559,16,7,15.97,1161,1113,925,843,1193,515,394,28.5
0.143,0.25,1.23,0.014,0.004,0.02,0.01,0.02,0.002,0.002,0.002,0.037,0.019,0.013,0.35,580,14,7,19.1,1160,1108,878,810,1191,505,401,27.5
0.155,0.23,1.24,0.015,0.008,0.02,0.01,0.02,0.001,0.002,0.002,0.04,0.012,0.012,0.37,583,14,7,20.0,1170,1117,880,817,1209,516,410,28.0
0.155,0.23,1.24,0.015,0.008,0.02,0.01,0.02,0.001,0.002,0.002,0.04,0.012,0.012,0.37,577,14,7,25.2,1177,1122,862,807,1206,527,424,29.5
0.15,0.23,1.23,0.014,0.01,0.02,0.01,0.02,0.002,0.001,0.003,0.033,0.018,0.012,0.36,573,14,7,21.2,1162,1109,879,815,1198,533,445,29.5
0.15,0.23,1.23,0.014,0.01,0.02,0.01,0.02,0.002,0.001,0.003,0.033,0.018,0.012,0.36,572,14,7,20.6,1158,1105,870,809,1199,517,424,27.0
0.152,0.27,1.27,0.018,0.007,0.02,0.01,0.02,0.001,0.002,0.002,0.037,0.017,0.012,0.37,576,14,7,20.6,1171,1116,871,805,1213,523,411,28.5
0.152,0.23,1.27,0.015,0.009,0.02,0.01,0.03,0.002,0.002,0.003,0.033,0.018,0.011,0.37,71,14,7,27.05,1172,1121,880,826,1198,555,447,27.5
0.144,0.24,1.22,0.012,0.006,0.02,0.01,0.02,0.001,0.002,0.003,0.029,0.016,0.011,0.35,88,14,7,20.2,1153,1104,890,823,1188,515,405,27.2
0.155,0.23,1.23,0.01,0.005,0.02,0.01,0.02,0.002,0.002,0.004,0.033,0.016,0.014,0.37,509,16,7,12.0,1167,1120,878,818,1197,502,407,27.5
0.152,0.23,1.22,0.012,0.005,0.02,0.01,0.03,0.003,0.002,0.003,0.025,0.014,0.014,0.36,525,16,7,12.0,1170,1126,878,818,1204,514,383,29.0
0.151,0.25,1.24,0.013,0.006,0.02,0.01,0.02,0.002,0.002,0.004,0.029,0.017,0.013,0.37,471,16,7,13.05,1175,1120,937,812,1212,529,421,28.0
0.151,0.25,1.24,0.013,0.006,0.02,0.01,0.02,0.002,0.002,0.004,0.029,0.017,0.013,0.37,491,16,7,19.05,1175,1121,882,814,1212,502,422,28.5
0.15,0.22,1.22,0.011,0.008,0.02,0.01,0.03,0.004,0.002,0.004,0.025,0.016,0.012,0.36,70,16,9,38.06,1186,1136,883,838,1197,529,467,29.0
0.148,0.25,1.23,0.012,0.004,0.02,0.01,0.02,0.002,0.001,0.004,0.03,0.013,0.017,0.36,72,18,7,12.05,1180,1130,878,818,1213,521,386,28.0
0.147,0.24,1.24,0.018,0.007,0.02,0.01,0.02,0.002,0.003,0.003,0.034,0.014,0.013,0.37,384,14,7,14.11,1153,1100,905,798,1195,511,402,26.9
0.148,0.25,1.22,0.013,0.009,0.02,0.01,0.02,0.002,0.002,0.003,0.036,0.016,0.012,0.36,572,14,7,14.11,1166,1111,902,797,1208,512,402,26.8
0.148,0.25,1.22,0.013,0.009,0.02,0.01,0.02,0.002,0.002,0.003,0.036,0.016,0.012,0.36,573,14,7,14.11,1177,1120,900,792,1226,509,398,27.1
0.142,0.25,1.24,0.014,0.006,0.02,0.01,0.03,0.002,0.002,0.004,0.038,0.016,0.011,0.36,572,14,7,14.11,1160,1105,905,794,1194,491,387,27.0
0.148,0.25,1.22,0.013,0.009,0.02,0.01,0.02,0.002,0.002,0.003,0.036,0.016,0.012,0.36,580,14,7,14.11,1173,1117,901,791,1220,498,389,26.9
0.157,0.27,1.22,0.011,0.005,0.02,0.01,0.03,0.003,0.001,0.004,0.035,0.018,0.014,0.37,529,14,7,14.81,1164,1109,902,801,1210,525,406,27.1
0.147,0.24,1.23,0.015,0.007,0.02,0.01,0.03,0.002,0.002,0.003,0.038,0.016,0.011,0.36,542,14,7,14.81,1157,1105,928,814,1201,512,389,27.1
0.155,0.24,1.22,0.014,0.005,0.02,0.01,0.03,0.003,0.001,0.004,0.031,0.016,0.014,0.37,550,14,7,25.23,1165,1117,874,831,1199,571,474,29.0
0.155,0.24,1.22,0.014,0.005,0.02,0.01,0.03,0.003,0.001,0.004,0.031,0.016,0.014,0.37,557,14,7,23.93,1173,1125,886,848,1207,529,426,29.0
0.156,0.25,1.23,0.013,0.005,0.02,0.01,0.02,0.002,0.002,0.003,0.036,0.015,0.011,0.37,543,12,5,18.83,1158,1111,887,840,1208,508,390,27.5
0.15,0.24,1.24,0.015,0.004,0.02,0.01,0.03,0.003,0.002,0.003,0.032,0.016,0.013,0.37,201,16,11,20.505000000000003,1186,1128,853,829,1202,529,461,26.0
0.15,0.24,1.24,0.015,0.004,0.02,0.01,0.03,0.003,0.002,0.003,0.032,0.016,0.013,0.37,75,16,11,20.505000000000003,1180,1123,846,822,1200,529,467,25.0
0.15,0.24,1.24,0.015,0.004,0.02,0.01,0.03,0.003,0.002,0.003,0.032,0.016,0.013,0.37,141,16,11,20.505000000000003,1187,1129,857,834,1203,566,437,26.0
0.155,0.24,1.22,0.014,0.005,0.02,0.01,0.03,0.003,0.001,0.004,0.031,0.016,0.014,0.37,560,14,7,26.28,1168,1119,866,829,1201,559,473,29.0
0.156,0.26,1.23,0.014,0.007,0.02,0.01,0.02,0.002,0.002,0.003,0.036,0.018,0.014,0.37,555,16,7,15.77,1158,1111,920,837,1191,512,418,28.0
0.156,0.26,1.23,0.014,0.007,0.02,0.01,0.02,0.002,0.002,0.003,0.036,0.018,0.014,0.37,553,16,7,15.77,1164,1117,931,846,1192,515,394,29.0
0.146,0.28,1.26,0.014,0.007,0.02,0.01,0.02,0.002,0.002,0.003,0.028,0.014,0.013,0.36,549,16,7,15.77,1157,1109,920,830,1192,510,417,29.0
0.146,0.28,1.26,0.014,0.007,0.02,0.01,0.02,0.002,0.002,0.003,0.028,0.014,0.013,0.36,542,16,7,15.67,1151,1100,878,798,1191,532,426,27.0
0.146,0.28,1.26,0.014,0.007,0.02,0.01,0.02,0.002,0.002,0.003,0.028,0.014,0.013,0.36,559,16,9,15.57,1150,1093,878,818,1181,521,424,29.0
0.146,0.28,1.26,0.014,0.007,0.02,0.01,0.02,0.002,0.002,0.003,0.028,0.014,0.013,0.36,546,16,7,15.57,1149,1103,924,832,1179,516,419,28.0
0.153,0.27,1.22,0.014,0.006,0.02,0.01,0.02,0.002,0.002,0.003,0.038,0.016,0.013,0.36,561,16,7,15.47,1153,1105,921,835,1182,517,390,29.0
0.151,0.26,1.21,0.012,0.008,0.02,0.01,0.02,0.003,0.001,0.002,0.033,0.015,0.012,0.36,554,16,7,15.07,1156,1109,922,836,1186,523,409,27.5
0.151,0.26,1.21,0.012,0.008,0.02,0.01,0.02,0.003,0.001,0.002,0.033,0.015,0.012,0.36,539,14,7,14.87,1168,1118,913,823,1195,518,394,28.5
0.151,0.26,1.21,0.012,0.008,0.02,0.01,0.02,0.003,0.001,0.002,0.033,0.015,0.012,0.36,562,14,7,14.5,1165,1114,878,818,1188,517,421,28.5
0.151,0.23,1.23,0.013,0.006,0.02,0.01,0.03,0.002,0.002,0.003,0.038,0.018,0.013,0.36,562,16,7,13.97,1160,1112,945,836,1190,513,408,28.0
0.151,0.23,1.23,0.013,0.006,0.02,0.01,0.03,0.002,0.002,0.003,0.038,0.018,0.013,0.36,574,16,7,13.97,1159,1113,941,838,1190,506,386,27.0
0.146,0.24,1.22,0.011,0.009,0.02,0.01,0.02,0.002,0.001,0.002,0.035,0.019,0.013,0.36,546,14,7,13.6,1159,1110,900,817,1195,520,406,27.0
0.145,0.25,1.21,0.013,0.005,0.02,0.01,0.02,0.002,0.001,0.003,0.032,0.016,0.012,0.35,546,14,7,13.6,1177,1127,910,822,1202,530,420,29.0
0.153,0.25,1.24,0.013,0.004,0.02,0.01,0.02,0.003,0.002,0.002,0.032,0.017,0.011,0.37,592,14,7,26.45,1165,1116,866,827,1210,526,412,27.5
0.153,0.25,1.24,0.013,0.004,0.02,0.01,0.02,0.003,0.002,0.002,0.032,0.017,0.011,0.37,588,14,7,26.45,1158,1110,868,824,1203,524,448,29.5
0.153,0.24,1.22,0.011,0.006,0.02,0.01,0.02,0.002,0.001,0.002,0.035,0.02,0.011,0.36,578,14,7,26.95,1152,1105,867,833,1203,543,444,29.0
0.153,0.24,1.22,0.011,0.006,0.02,0.01,0.02,0.002,0.001,0.002,0.035,0.02,0.011,0.36,583,14,7,27.45,1157,1110,867,833,1201,537,455,28.5
0.145,0.25,1.21,0.015,0.004,0.02,0.01,0.02,0.003,0.002,0.002,0.029,0.013,0.011,0.35,569,14,7,27.55,1183,1131,866,833,1198,524,441,27.0
0.145,0.25,1.21,0.015,0.004,0.02,0.01,0.02,0.003,0.002,0.002,0.029,0.013,0.011,0.35,554,14,7,27.55,1171,1121,865,830,1188,516,400,28.5
0.147,0.25,1.23,0.012,0.008,0.02,0.01,0.03,0.004,0.001,0.003,0.035,0.015,0.011,0.36,569,14,7,27.55,1179,1129,868,834,1190,523,420,27.5
0.147,0.25,1.23,0.012,0.008,0.02,0.01,0.03,0.004,0.001,0.003,0.035,0.015,0.011,0.36,555,14,7,28.75,1168,1118,862,828,1192,524,438,26.5
0.147,0.25,1.23,0.012,0.008,0.02,0.01,0.03,0.004,0.001,0.003,0.035,0.015,0.011,0.36,556,14,7,17.55,1151,1101,901,816,1183,512,393,30.0
0.147,0.23,1.24,0.018,0.008,0.02,0.01,0.02,0.002,0.002,0.002,0.03,0.015,0.011,0.36,561,14,7,17.95,1165,1113,905,820,1198,513,412,26.5
0.145,0.23,1.23,0.016,0.003,0.02,0.01,0.03,0.002,0.002,0.003,0.032,0.014,0.011,0.36,556,14,7,17.55,1152,1101,901,813,1186,517,395,25.0
0.145,0.23,1.23,0.016,0.003,0.02,0.01,0.03,0.002,0.002,0.003,0.032,0.014,0.011,0.36,556,14,7,17.55,1168,1115,902,813,1199,517,391,27.0
0.147,0.23,1.24,0.018,0.008,0.02,0.01,0.02,0.002,0.002,0.002,0.03,0.015,0.011,0.36,548,14,7,17.95,1162,1108,896,808,1195,519,389,27.5
0.151,0.25,1.23,0.015,0.004,0.02,0.01,0.02,0.002,0.002,0.002,0.038,0.014,0.011,0.36,544,14,7,18.35,1155,1104,895,815,1191,521,395,26.0
0.158,0.24,1.25,0.013,0.003,0.02,0.01,0.02,0.001,0.002,0.002,0.031,0.017,0.011,0.37,550,14,7,18.35,1157,1104,874,804,1185,527,406,26.0
0.158,0.24,1.25,0.013,0.003,0.02,0.01,0.02,0.001,0.002,0.002,0.031,0.017,0.011,0.37,552,14,7,18.65,1150,1100,877,806,1191,525,428,27.5
0.158,0.24,1.25,0.013,0.003,0.02,0.01,0.02,0.001,0.002,0.002,0.031,0.017,0.011,0.37,547,14,7,18.65,1159,1107,884,808,1188,526,399,29.0
0.149,0.25,1.23,0.015,0.005,0.02,0.01,0.02,0.002,0.001,0.003,0.033,0.016,0.013,0.36,550,14,7,18.65,1151,1099,878,806,1189,518,422,29.5
0.149,0.25,1.23,0.015,0.005,0.02,0.01,0.02,0.002,0.001,0.003,0.033,0.016,0.013,0.36,549,14,7,18.95,1157,1105,881,810,1189,524,400,27.5
0.142,0.24,1.24,0.012,0.008,0.02,0.01,0.03,0.002,0.001,0.003,0.037,0.016,0.011,0.36,72,14,9,18.75,1143,1091,860,785,1177,534,444,29.0
0.142,0.24,1.24,0.012,0.008,0.02,0.01,0.03,0.002,0.001,0.003,0.037,0.016,0.011,0.36,71,14,9,18.65,1148,1095,859,788,1182,531,443,29.5
0.142,0.24,1.24,0.012,0.008,0.02,0.01,0.03,0.002,0.001,0.003,0.037,0.016,0.011,0.36,38,14,9,19.25,1146,1095,876,804,1178,531,450,29.5
0.156,0.23,1.23,0.014,0.007,0.02,0.01,0.02,0.002,0.002,0.002,0.033,0.016,0.011,0.37,316,16,9,26.45,1165,1111,861,798,1176,526,423,26.5
0.137,0.25,1.28,0.011,0.004,0.02,0.01,0.02,0.002,0.001,0.002,0.036,0.015,0.015,0.36,558,18,11,40.35,1171,1114,816,782,1194,553,459,27.0
0.143,0.25,1.23,0.014,0.004,0.02,0.01,0.02,0.002,0.002,0.002,0.037,0.019,0.013,0.35,588,14,7,20.0,1155,1105,885,823,1192,514,397,27.0
0.143,0.25,1.23,0.014,0.004,0.02,0.01,0.02,0.002,0.002,0.002,0.037,0.019,0.013,0.35,580,14,7,19.5,1162,1110,879,821,1192,515,412,27.5
0.154,0.24,1.21,0.015,0.007,0.02,0.01,0.02,0.002,0.002,0.003,0.034,0.013,0.013,0.36,575,14,7,20.0,1175,1122,881,819,1199,524,416,29.5
0.154,0.24,1.21,0.015,0.007,0.02,0.01,0.02,0.002,0.002,0.003,0.034,0.013,0.013,0.36,588,14,7,20.0,1179,1127,887,829,1205,526,417,29.0
0.156,0.25,1.23,0.013,0.005,0.02,0.01,0.02,0.002,0.002,0.003,0.036,0.015,0.011,0.37,59,16,7,17.15,1159,1109,909,812,1192,514,402,28.0
0.151,0.25,1.23,0.015,0.004,0.02,0.01,0.02,0.002,0.002,0.002,0.038,0.014,0.011,0.36,581,14,7,18.15,1175,1119,903,805,1196,534,449,27.0
0.15,0.24,1.25,0.013,0.009,0.02,0.01,0.02,0.001,0.002,0.003,0.039,0.019,0.011,0.36,557,14,7,24.95,1137,1094,878,838,1187,532,420,29.0
0.151,0.25,1.23,0.015,0.004,0.02,0.01,0.02,0.002,0.002,0.003,0.03,0.019,0.011,0.36,562,14,7,25.28,1144,1097,871,830,1192,545,432,27.5
0.153,0.26,1.25,0.015,0.007,0.02,0.01,0.01,0.002,0.001,0.003,0.023,0.016,0.011,0.37,552,14,7,26.83,1163,1112,866,815,1192,548,447,26.5
0.153,0.26,1.25,0.015,0.007,0.02,0.01,0.01,0.002,0.001,0.003,0.023,0.016,0.011,0.37,565,14,7,27.63,1165,1079,854,826,1191,545,464,28.5
0.152,0.26,1.24,0.014,0.006,0.02,0.01,0.02,0.002,0.002,0.003,0.035,0.015,0.011,0.37,557,14,7,17.1,1159,1108,907,820,1182,525,427,28.5
0.148,0.23,1.24,0.012,0.008,0.02,0.01,0.02,0.001,0.001,0.003,0.028,0.014,0.011,0.36,556,14,7,17.9,1165,1113,879,807,1194,522,428,27.5
0.148,0.23,1.24,0.012,0.008,0.02,0.01,0.02,0.001,0.001,0.003,0.028,0.014,0.011,0.36,552,14,7,18.5,1167,1114,888,811,1190,530,421,29.0
0.148,0.23,1.24,0.012,0.008,0.02,0.01,0.02,0.001,0.001,0.003,0.028,0.014,0.011,0.36,534,14,7,20.5,1150,1097,859,799,1189,537,433,26.5
0.153,0.26,1.24,0.013,0.008,0.02,0.01,0.02,0.002,0.001,0.004,0.035,0.016,0.013,0.37,56,18,7,12.05,1176,1127,878,818,1205,505,377,25.5
0.147,0.27,1.24,0.012,0.002,0.02,0.01,0.02,0.002,0.002,0.002,0.03,0.016,0.016,0.38,544,14,7,17.25,1152,1109,904,851,1187,534,409,27.0
0.148,0.27,1.23,0.01,0.004,0.02,0.01,0.02,0.003,0.001,0.004,0.03,0.016,0.013,0.36,570,12,7,14.03,1165,1113,922,813,1198,517,399,26.0
0.148,0.27,1.23,0.01,0.004,0.02,0.01,0.02,0.003,0.001,0.004,0.03,0.016,0.013,0.36,566,12,7,14.03,1175,1121,923,814,1207,526,406,26.0
0.146,0.27,1.23,0.014,0.003,0.02,0.01,0.03,0.002,0.002,0.003,0.033,0.016,0.014,0.36,562,12,7,14.03,1171,1116,917,809,1209,522,421,25.0
0.151,0.27,1.23,0.012,0.006,0.02,0.01,0.03,0.002,0.002,0.003,0.03,0.014,0.013,0.37,555,12,7,14.03,1175,1122,921,813,1208,518,404,28.0
0.151,0.27,1.23,0.012,0.006,0.02,0.01,0.03,0.002,0.002,0.003,0.03,0.014,0.013,0.37,547,12,7,14.03,1187,1132,926,815,1222,523,420,26.0
0.145,0.26,1.24,0.013,0.008,0.02,0.01,0.03,0.002,0.002,0.004,0.032,0.016,0.016,0.36,529,12,7,14.03,1161,1108,907,805,1200,524,422,25.0
0.155,0.24,1.22,0.014,0.005,0.02,0.01,0.03,0.003,0.001,0.004,0.031,0.016,0.014,0.37,553,14,7,26.35,1170,1120,866,832,1199,562,492,28.5
0.156,0.25,1.23,0.013,0.005,0.02,0.01,0.02,0.002,0.002,0.003,0.036,0.015,0.011,0.37,512,14,7,23.25,1161,1114,875,833,1189,563,475,29.0
0.155,0.24,1.22,0.014,0.005,0.02,0.01,0.03,0.003,0.001,0.004,0.031,0.016,0.014,0.37,554,14,7,27.05,1155,1108,873,834,1194,529,426,28.0
0.156,0.25,1.23,0.013,0.005,0.02,0.01,0.02,0.002,0.002,0.003,0.036,0.015,0.011,0.37,525,14,7,22.2,1168,1121,874,836,1200,534,427,29.5
0.15,0.25,1.2,0.014,0.007,0.02,0.01,0.02,0.002,0.001,0.003,0.028,0.014,0.011,0.36,550,14,7,15.4,1169,1117,924,826,1201,499,406,27.5
0.155,0.24,1.22,0.014,0.005,0.02,0.01,0.03,0.003,0.001,0.004,0.031,0.016,0.014,0.37,547,14,7,25.13,1172,1123,878,838,1202,529,505,25.5
0.155,0.24,1.22,0.014,0.005,0.02,0.01,0.03,0.003,0.001,0.004,0.031,0.016,0.014,0.37,287,14,7,24.53,1157,1109,867,827,1197,529,426,26.0
0.15,0.27,1.24,0.01,0.009,0.02,0.01,0.03,0.002,0.001,0.003,0.035,0.021,0.013,0.36,573,14,7,19.88,1154,1105,896,824,1194,526,411,27.5
0.15,0.24,1.24,0.014,0.011,0.02,0.01,0.03,0.002,0.001,0.002,0.021,0.016,0.012,0.36,570,14,7,19.38,1140,1093,898,824,1184,524,403,28.5
0.151,0.26,1.25,0.014,0.007,0.02,0.01,0.03,0.002,0.002,0.003,0.037,0.018,0.014,0.37,564,16,7,16.17,1159,1110,900,819,1193,511,368,27.0
0.15,0.23,1.21,0.013,0.01,0.02,0.01,0.02,0.004,0.002,0.003,0.032,0.015,0.012,0.36,545,14,7,18.68,1140,1092,890,814,1181,504,408,28.0
0.153,0.27,1.22,0.014,0.006,0.02,0.01,0.02,0.002,0.002,0.003,0.038,0.016,0.013,0.36,317,16,7,15.57,1155,1107,931,834,1183,527,401,28.5
0.151,0.26,1.21,0.012,0.008,0.02,0.01,0.02,0.003,0.001,0.002,0.033,0.015,0.012,0.36,569,16,7,13.97,1156,1109,943,838,1190,514,391,29.0
0.153,0.27,1.22,0.014,0.006,0.02,0.01,0.02,0.002,0.002,0.003,0.038,0.016,0.013,0.36,555,16,7,15.57,1153,1106,924,835,1185,515,390,28.0
0.151,0.23,1.23,0.013,0.006,0.02,0.01,0.03,0.002,0.002,0.003,0.038,0.018,0.013,0.36,565,16,7,13.6,1160,1106,941,802,1186,516,398,28.0
0.146,0.24,1.23,0.011,0.009,0.02,0.01,0.02,0.002,0.001,0.002,0.037,0.014,0.011,0.36,545,14,7,13.6,1182,1130,905,821,1205,524,407,30.0
0.149,0.25,1.23,0.015,0.005,0.02,0.01,0.02,0.002,0.001,0.003,0.033,0.016,0.013,0.36,552,14,7,19.05,1161,1109,880,813,1183,521,391,27.0
0.15,0.27,1.22,0.013,0.007,0.02,0.01,0.02,0.003,0.002,0.002,0.037,0.017,0.013,0.36,592,14,7,26.45,1179,1114,868,818,1206,535,425,29.5
0.153,0.28,1.21,0.015,0.006,0.02,0.01,0.02,0.003,0.002,0.002,0.038,0.019,0.011,0.36,576,14,7,26.95,1171,1123,869,834,1203,556,442,29.0
0.153,0.24,1.22,0.011,0.006,0.02,0.01,0.02,0.002,0.001,0.002,0.035,0.02,0.011,0.36,575,14,7,27.55,1179,1129,869,835,1197,525,407,25.5
0.145,0.25,1.21,0.015,0.004,0.02,0.01,0.02,0.003,0.002,0.002,0.029,0.013,0.011,0.35,567,14,7,27.55,1173,1124,867,835,1188,523,414,27.0
0.147,0.25,1.23,0.012,0.008,0.02,0.01,0.03,0.004,0.001,0.003,0.035,0.015,0.011,0.36,561,14,7,28.15,1170,1122,871,838,1191,541,415,26.0
0.147,0.23,1.24,0.018,0.008,0.02,0.01,0.02,0.002,0.002,0.002,0.03,0.015,0.011,0.36,558,14,7,17.95,1155,1105,903,819,1187,516,381,27.0
0.151,0.25,1.23,0.015,0.004,0.02,0.01,0.02,0.002,0.002,0.002,0.038,0.014,0.011,0.36,547,14,7,18.35,1163,1112,899,820,1191,534,403,26.5
0.151,0.28,1.24,0.014,0.007,0.02,0.01,0.03,0.003,0.002,0.003,0.041,0.019,0.013,0.37,549,14,7,42.3,1142,1098,867,843,1168,529,462,27.5
0.154,0.24,1.21,0.015,0.007,0.02,0.01,0.02,0.002,0.002,0.003,0.034,0.013,0.013,0.36,586,14,7,20.0,1170,1117,881,820,1205,522,405,28.5
0.155,0.23,1.24,0.015,0.008,0.02,0.01,0.02,0.001,0.002,0.002,0.04,0.012,0.012,0.37,577,14,7,27.35,1188,1133,871,821,1198,530,420,26.0
0.154,0.24,1.24,0.012,0.005,0.02,0.01,0.02,0.001,0.002,0.003,0.027,0.018,0.012,0.37,374,18,11,41.65,1167,1117,871,820,1195,576,471,29.0
0.15,0.23,1.23,0.014,0.01,0.02,0.01,0.02,0.002,0.001,0.003,0.033,0.018,0.012,0.36,587,14,7,20.6,1160,1107,869,805,1210,527,415,27.0
0.155,0.23,1.24,0.015,0.008,0.02,0.01,0.02,0.001,0.002,0.002,0.04,0.012,0.012,0.37,574,14,7,22.0,1169,1116,869,811,1209,529,420,30.0
0.151,0.23,1.21,0.013,0.007,0.02,0.01,0.02,0.002,0.002,0.002,0.039,0.015,0.012,0.36,584,14,7,21.2,1186,1131,880,817,1207,540,441,28.0
0.152,0.26,1.24,0.014,0.005,0.02,0.01,0.01,0.002,0.002,0.003,0.033,0.016,0.011,0.36,582,14,7,24.73,1172,1122,871,833,1206,536,446,29.0
0.153,0.26,1.25,0.015,0.007,0.02,0.01,0.01,0.002,0.001,0.003,0.023,0.016,0.011,0.37,570,14,7,25.28,1157,1109,874,834,1190,560,487,29.0
0.147,0.24,1.23,0.014,0.009,0.02,0.01,0.02,0.001,0.001,0.003,0.031,0.015,0.011,0.36,568,14,7,28.93,1144,1099,854,833,1188,536,440,28.0
0.152,0.26,1.24,0.014,0.006,0.02,0.01,0.02,0.002,0.002,0.003,0.035,0.015,0.011,0.37,567,14,7,17.1,1160,1108,908,820,1187,517,414,28.5
0.148,0.23,1.24,0.012,0.008,0.02,0.01,0.02,0.001,0.001,0.003,0.028,0.014,0.011,0.36,561,14,7,17.1,1160,1107,880,808,1184,509,413,27.0
0.15,0.24,1.25,0.013,0.009,0.02,0.01,0.02,0.001,0.002,0.003,0.039,0.019,0.011,0.36,570,14,7,25.25,1135,1093,879,842,1179,519,407,30.0
0.153,0.26,1.25,0.015,0.007,0.02,0.01,0.01,0.002,0.001,0.003,0.023,0.016,0.011,0.37,561,14,7,28.23,1155,1108,862,829,1189,514,407,26.0
0.151,0.28,1.24,0.013,0.004,0.02,0.01,0.03,0.002,0.002,0.003,0.031,0.013,0.013,0.37,53,14,9,20.505000000000003,1160,1117,892,862,1182,545,424,25.0
0.146,0.28,1.24,0.013,0.006,0.02,0.01,0.03,0.002,0.002,0.003,0.038,0.012,0.013,0.38,56,16,11,20.505000000000003,1165,1118,880,847,1197,527,410,27.0
0.152,0.24,1.26,0.016,0.006,0.02,0.01,0.02,0.004,0.002,0.002,0.026,0.013,0.012,0.37,132,18,7,12.05,1180,1128,878,865,1211,525,415,26.0
0.152,0.23,1.22,0.012,0.005,0.02,0.01,0.03,0.003,0.002,0.003,0.025,0.014,0.014,0.36,59,18,7,12.05,1184,1134,878,818,1215,523,417,25.5
0.145,0.27,1.23,0.012,0.005,0.02,0.01,0.01,0.001,0.001,0.002,0.042,0.015,0.012,0.36,552,12,7,14.9,1165,1114,886,819,1194,528,385,27.5
0.145,0.27,1.23,0.012,0.005,0.02,0.01,0.01,0.001,0.001,0.002,0.042,0.015,0.012,0.36,549,12,7,16.0,1162,1115,897,835,1196,525,390,28.0
0.145,0.27,1.23,0.012,0.005,0.02,0.01,0.01,0.001,0.001,0.002,0.042,0.015,0.012,0.36,533,12,7,16.0,1169,1119,892,831,1195,523,394,26.0
0.149,0.24,1.27,0.014,0.005,0.02,0.01,0.02,0.001,0.001,0.002,0.034,0.016,0.012,0.37,553,14,9,33.27,1172,1122,867,822,1198,505,408,25.0
0.149,0.24,1.27,0.014,0.005,0.02,0.01,0.02,0.001,0.001,0.002,0.034,0.016,0.012,0.37,552,14,9,32.67,1178,1120,818,787,1205,517,416,27.5
0.149,0.24,1.27,0.014,0.005,0.02,0.01,0.02,0.001,0.001,0.002,0.034,0.016,0.012,0.37,197,14,9,31.27,1176,1123,861,812,1201,536,432,28.0
0.156,0.26,1.24,0.008,0.005,0.02,0.01,0.02,0.002,0.001,0.003,0.039,0.017,0.013,0.37,552,12,7,16.0,1201,1144,900,814,1197,516,423,27.5
0.156,0.26,1.24,0.008,0.005,0.02,0.01,0.02,0.002,0.001,0.003,0.039,0.017,0.013,0.37,556,14,7,15.9,1190,1134,919,822,1197,513,422,26.0
0.152,0.25,1.22,0.013,0.004,0.02,0.01,0.03,0.002,0.002,0.003,0.029,0.015,0.013,0.36,577,12,7,26.35,1127,1083,870,825,1184,554,471,26.0
0.152,0.25,1.22,0.013,0.004,0.02,0.01,0.03,0.002,0.002,0.003,0.029,0.015,0.013,0.36,577,12,7,25.75,1151,1104,867,822,1186,564,489,26.0
0.152,0.25,1.22,0.013,0.004,0.02,0.01,0.03,0.002,0.002,0.003,0.029,0.015,0.013,0.36,577,12,7,25.0,1156,1108,878,836,1185,529,426,26.0
0.145,0.24,1.23,0.015,0.007,0.02,0.01,0.03,0.002,0.001,0.004,0.039,0.017,0.014,0.36,573,12,7,14.72,1153,1103,914,814,1189,512,401,26.0
0.148,0.28,1.23,0.012,0.008,0.02,0.01,0.02,0.002,0.002,0.003,0.039,0.019,0.014,0.36,541,16,9,48.6,1179,1127,871,837,1196,529,458,27.5
