Repository: edg7928/biye

File: shujv_Q355D_RM_REH_EL_boxs.csv (part 16 of 16)
C,Si,Mn,P,S,Cr,Ni,Cu,Mo,V,Sn,Al,Ti,Nb,CEQ,板坯装炉前温度,轧制道次数,精轧道次数,轧制厚度,粗轧开轧温度_测量平均,粗轧终止温度_测量平均,精轧开轧温度_测量平均,精轧终止温度_测量平均,抽出平均温度,TENSION_RM,YIELD_REH,EL
0.151,0.25,1.24,0.013,0.006,0.02,0.01,0.02,0.002,0.002,0.004,0.029,0.017,0.013,0.37,236,16,7,18.6,1170,1120,883,827,1201,510,427,29.0
0.149,0.24,1.27,0.014,0.005,0.02,0.01,0.02,0.001,0.001,0.002,0.034,0.016,0.012,0.37,549,14,9,31.97,1169,1116,841,804,1196,528,423,28.0
0.15,0.25,1.23,0.015,0.003,0.02,0.01,0.02,0.002,0.001,0.003,0.027,0.017,0.013,0.36,75,14,7,16.25,1173,1125,916,845,1206,521,381,27.5
0.145,0.24,1.23,0.016,0.005,0.02,0.01,0.04,0.002,0.002,0.003,0.032,0.015,0.011,0.36,506,12,5,11.55,1162,1113,921,838,1196,490,392,28.0
0.145,0.24,1.23,0.016,0.005,0.02,0.01,0.04,0.002,0.002,0.003,0.032,0.015,0.011,0.36,266,14,7,11.55,1160,1104,945,786,1196,501,425,27.5
0.145,0.24,1.23,0.016,0.005,0.02,0.01,0.04,0.002,0.002,0.003,0.032,0.015,0.011,0.36,539,14,7,12.05,1150,1101,942,821,1178,513,419,27.5
0.145,0.24,1.23,0.016,0.005,0.02,0.01,0.04,0.002,0.002,0.003,0.032,0.015,0.011,0.36,552,14,7,12.05,1145,1098,941,822,1185,514,403,26.5
0.146,0.23,1.25,0.011,0.009,0.02,0.01,0.03,0.002,0.002,0.003,0.035,0.015,0.012,0.36,550,14,7,12.15,1185,1132,947,826,1215,515,391,28.5
0.146,0.23,1.25,0.011,0.009,0.02,0.01,0.03,0.002,0.002,0.003,0.035,0.015,0.012,0.36,553,14,7,12.1,1178,1122,910,799,1206,523,428,26.0
0.146,0.23,1.25,0.011,0.009,0.02,0.01,0.03,0.002,0.002,0.003,0.035,0.015,0.012,0.36,551,14,7,13.6,1166,1102,909,818,1200,517,410,27.5
0.152,0.26,1.23,0.016,0.009,0.02,0.01,0.03,0.002,0.002,0.004,0.034,0.019,0.013,0.37,544,16,9,24.2,1174,1121,871,809,1203,529,500,25.0
0.152,0.26,1.23,0.016,0.009,0.02,0.01,0.03,0.002,0.002,0.004,0.034,0.019,0.013,0.37,543,16,9,23.9,1168,1116,862,806,1194,554,474,27.5
0.152,0.26,1.23,0.016,0.009,0.02,0.01,0.03,0.002,0.002,0.004,0.034,0.019,0.013,0.37,545,16,9,23.4,1166,1111,847,790,1192,562,489,25.5
0.139,0.29,1.24,0.011,0.008,0.02,0.01,0.02,0.003,0.002,0.002,0.035,0.018,0.013,0.38,44,14,7,16.75,1134,1093,915,856,1178,553,500,28.0
0.151,0.29,1.23,0.012,0.003,0.02,0.01,0.02,0.001,0.002,0.002,0.03,0.015,0.011,0.38,41,14,7,12.05,1154,1103,912,805,1193,560,491,28.5
0.151,0.29,1.23,0.012,0.003,0.02,0.01,0.02,0.001,0.002,0.002,0.03,0.015,0.011,0.38,63,12,7,14.95,1166,1113,893,812,1200,519,410,27.1
0.15,0.26,1.24,0.013,0.004,0.02,0.01,0.03,0.002,0.002,0.003,0.036,0.017,0.013,0.37,73,14,7,20.505000000000003,1180,1124,830,801,1193,562,420,27.5
0.146,0.26,1.24,0.014,0.005,0.02,0.01,0.03,0.002,0.002,0.003,0.035,0.017,0.013,0.38,53,14,7,20.505000000000003,1188,1132,854,805,1199,502,369,26.5
0.144,0.25,1.22,0.013,0.007,0.02,0.01,0.03,0.002,0.002,0.003,0.037,0.015,0.012,0.36,567,14,7,19.95,1151,1104,889,835,1200,510,406,26.0
0.144,0.25,1.22,0.013,0.007,0.02,0.01,0.03,0.002,0.002,0.003,0.037,0.015,0.012,0.36,570,14,7,20.55,1155,1104,879,823,1197,549,462,25.5
0.144,0.25,1.22,0.013,0.007,0.02,0.01,0.03,0.002,0.002,0.003,0.037,0.015,0.012,0.36,553,14,7,21.95,1177,1124,883,824,1191,512,414,27.5
0.144,0.25,1.22,0.013,0.007,0.02,0.01,0.03,0.002,0.002,0.003,0.037,0.015,0.012,0.36,568,14,7,22.35,1168,1118,883,828,1196,540,423,26.5
0.144,0.25,1.22,0.013,0.007,0.02,0.01,0.03,0.002,0.002,0.003,0.037,0.015,0.012,0.36,567,14,7,22.55,1172,1121,879,827,1189,536,435,26.5
0.146,0.25,1.25,0.011,0.007,0.02,0.01,0.02,0.002,0.001,0.002,0.033,0.015,0.014,0.36,571,16,9,21.38,1142,1086,856,818,1188,534,419,28.0
0.146,0.25,1.25,0.011,0.007,0.02,0.01,0.02,0.002,0.001,0.002,0.033,0.015,0.014,0.36,573,16,9,21.08,1153,1097,869,772,1187,538,420,28.0
0.144,0.28,1.26,0.013,0.005,0.02,0.01,0.02,0.001,0.001,0.003,0.034,0.017,0.012,0.36,592,14,7,20.88,1152,1103,889,823,1188,518,430,27.0
0.144,0.28,1.26,0.013,0.005,0.02,0.01,0.02,0.001,0.001,0.003,0.034,0.017,0.012,0.36,580,14,7,20.78,1159,1108,885,819,1192,525,414,26.0
0.144,0.28,1.26,0.013,0.005,0.02,0.01,0.02,0.001,0.001,0.003,0.034,0.017,0.012,0.36,588,14,7,20.58,1147,1097,888,817,1194,525,442,26.0
0.144,0.25,1.22,0.013,0.007,0.02,0.01,0.02,0.002,0.001,0.002,0.031,0.019,0.012,0.35,587,14,7,20.58,1175,1122,889,818,1192,529,425,25.0
0.144,0.25,1.22,0.013,0.007,0.02,0.01,0.02,0.002,0.001,0.002,0.031,0.019,0.012,0.35,588,14,7,20.48,1156,1105,885,821,1195,531,410,25.0
0.144,0.25,1.22,0.013,0.007,0.02,0.01,0.02,0.002,0.001,0.002,0.031,0.019,0.012,0.35,577,14,7,20.48,1143,1094,887,820,1194,525,432,27.5
0.146,0.28,1.24,0.013,0.009,0.02,0.01,0.02,0.002,0.001,0.002,0.036,0.017,0.014,0.36,572,14,7,20.48,1148,1099,887,817,1190,537,458,27.0
0.143,0.26,1.22,0.013,0.006,0.02,0.01,0.02,0.002,0.001,0.003,0.028,0.016,0.011,0.35,589,14,7,23.7,1162,1116,890,849,1194,531,444,28.5
0.143,0.26,1.22,0.013,0.006,0.02,0.01,0.02,0.002,0.001,0.003,0.028,0.016,0.011,0.35,523,14,7,23.5,1161,1114,880,843,1201,539,453,29.0
0.146,0.22,1.24,0.014,0.011,0.02,0.01,0.03,0.002,0.001,0.003,0.044,0.011,0.012,0.36,565,14,7,23.4,1177,1128,879,838,1198,545,462,29.0
0.146,0.22,1.24,0.014,0.011,0.02,0.01,0.03,0.002,0.001,0.003,0.044,0.011,0.012,0.36,576,14,7,23.2,1176,1126,872,836,1202,533,427,27.5
0.149,0.25,1.24,0.015,0.006,0.02,0.01,0.02,0.002,0.001,0.003,0.032,0.012,0.011,0.36,430,14,7,23.2,1190,1138,869,834,1206,532,466,30.5
0.146,0.25,1.25,0.011,0.007,0.02,0.01,0.02,0.002,0.001,0.002,0.033,0.015,0.014,0.36,563,16,9,21.18,1144,1087,842,818,1188,534,465,28.5
0.146,0.25,1.25,0.011,0.007,0.02,0.01,0.02,0.002,0.001,0.002,0.033,0.015,0.014,0.36,563,16,9,21.18,1144,1087,842,818,1188,534,465,28.5
0.153,0.27,1.23,0.017,0.009,0.02,0.01,0.01,0.001,0.002,0.002,0.04,0.014,0.011,0.36,278,16,9,26.45,1189,1135,876,812,1214,529,472,25.0
0.149,0.24,1.22,0.014,0.007,0.02,0.01,0.02,0.002,0.001,0.002,0.028,0.016,0.01,0.36,546,18,9,20.2,1155,1103,890,802,1189,504,399,30.5
0.149,0.25,1.22,0.016,0.008,0.02,0.01,0.02,0.003,0.001,0.002,0.031,0.016,0.012,0.36,578,14,7,23.41,1147,1099,871,822,1197,534,471,27.5
0.153,0.24,1.23,0.016,0.004,0.02,0.01,0.02,0.001,0.002,0.002,0.032,0.016,0.012,0.36,591,14,7,22.81,1141,1094,874,828,1197,520,417,28.5
0.149,0.25,1.22,0.016,0.008,0.02,0.01,0.02,0.003,0.001,0.002,0.031,0.016,0.012,0.36,591,14,7,23.4,1137,1091,875,827,1194,521,436,28.5
0.153,0.24,1.23,0.016,0.004,0.02,0.01,0.02,0.001,0.002,0.002,0.032,0.016,0.012,0.36,593,14,7,22.81,1145,1097,875,825,1196,517,412,26.0
0.15,0.22,1.24,0.014,0.007,0.02,0.01,0.02,0.002,0.001,0.003,0.03,0.013,0.012,0.36,556,16,9,23.85,1139,1092,862,808,1194,528,439,26.0
0.152,0.24,1.26,0.013,0.011,0.02,0.01,0.02,0.002,0.001,0.002,0.032,0.018,0.013,0.37,588,16,9,23.85,1135,1088,870,812,1193,523,432,26.0
0.147,0.24,1.24,0.013,0.005,0.02,0.01,0.02,0.002,0.001,0.003,0.028,0.016,0.011,0.36,580,16,9,23.85,1140,1093,872,812,1195,522,439,27.0
0.147,0.24,1.24,0.013,0.005,0.02,0.01,0.02,0.002,0.001,0.003,0.028,0.016,0.011,0.36,559,16,9,24.45,1140,1092,867,815,1193,527,452,27.5
0.147,0.24,1.24,0.013,0.005,0.02,0.01,0.02,0.002,0.001,0.003,0.028,0.016,0.011,0.36,579,16,9,23.95,1148,1099,862,814,1193,518,422,27.0
0.152,0.25,1.24,0.017,0.006,0.02,0.01,0.03,0.002,0.001,0.002,0.028,0.015,0.013,0.37,601,16,9,24.45,1159,1109,871,817,1195,534,441,27.5
0.152,0.25,1.24,0.017,0.006,0.02,0.01,0.03,0.002,0.001,0.002,0.028,0.015,0.013,0.37,598,16,9,24.65,1153,1105,867,817,1198,535,448,27.0
0.141,0.24,1.24,0.017,0.004,0.02,0.01,0.02,0.001,0.002,0.002,0.031,0.017,0.013,0.35,593,16,9,25.0,1180,1126,872,814,1202,523,432,27.5
0.161,0.25,1.22,0.015,0.009,0.02,0.01,0.02,0.001,0.002,0.002,0.038,0.013,0.011,0.37,584,16,9,25.47,1188,1135,888,828,1210,538,456,27.5
0.147,0.25,1.24,0.014,0.004,0.02,0.01,0.02,0.002,0.002,0.002,0.03,0.018,0.013,0.36,540,14,7,21.65,1175,1124,880,827,1197,553,445,25.5
0.147,0.27,1.23,0.014,0.01,0.02,0.01,0.01,0.001,0.002,0.002,0.045,0.016,0.011,0.36,514,14,7,21.65,1172,1122,879,830,1197,537,439,28.5
0.153,0.24,1.24,0.015,0.006,0.02,0.01,0.02,0.001,0.002,0.003,0.033,0.02,0.012,0.37,516,14,7,20.45,1173,1121,867,815,1201,527,424,26.5
0.146,0.26,1.2,0.016,0.007,0.02,0.01,0.01,0.002,0.002,0.002,0.033,0.016,0.011,0.35,548,14,7,19.45,1173,1122,887,834,1201,524,422,25.5
0.149,0.25,1.22,0.012,0.006,0.02,0.01,0.02,0.001,0.001,0.002,0.035,0.014,0.012,0.36,588,14,7,20.15,1173,1120,864,815,1199,525,419,29.0
0.149,0.25,1.22,0.012,0.006,0.02,0.01,0.02,0.001,0.001,0.002,0.035,0.014,0.012,0.36,556,14,7,20.45,1150,1101,871,814,1195,519,414,29.5
0.149,0.25,1.22,0.012,0.006,0.02,0.01,0.02,0.001,0.001,0.002,0.035,0.014,0.012,0.36,541,14,7,20.45,1159,1109,868,819,1194,540,426,28.0
0.153,0.24,1.24,0.015,0.006,0.02,0.01,0.02,0.001,0.002,0.003,0.033,0.02,0.012,0.37,549,14,7,20.45,1160,1109,869,814,1197,507,405,27.0
0.153,0.24,1.24,0.015,0.006,0.02,0.01,0.02,0.001,0.002,0.003,0.033,0.02,0.012,0.37,554,14,7,20.45,1160,1110,867,818,1198,535,420,30.5
0.146,0.26,1.2,0.016,0.007,0.02,0.01,0.01,0.002,0.002,0.002,0.033,0.016,0.011,0.35,535,14,7,19.45,1173,1122,886,831,1198,526,417,28.0
0.146,0.26,1.2,0.016,0.007,0.02,0.01,0.01,0.002,0.002,0.002,0.033,0.016,0.011,0.35,521,14,7,19.45,1162,1112,869,824,1197,529,417,29.0
0.147,0.27,1.23,0.014,0.01,0.02,0.01,0.01,0.001,0.002,0.002,0.045,0.016,0.011,0.36,520,14,7,21.65,1170,1119,879,824,1202,548,444,26.5
0.147,0.27,1.23,0.014,0.01,0.02,0.01,0.01,0.001,0.002,0.002,0.045,0.016,0.011,0.36,507,14,7,21.65,1161,1112,874,824,1201,540,425,27.5
0.147,0.25,1.24,0.014,0.004,0.02,0.01,0.02,0.002,0.002,0.002,0.03,0.018,0.013,0.36,507,14,7,21.65,1170,1118,865,814,1206,542,438,26.5
0.147,0.25,1.24,0.014,0.004,0.02,0.01,0.02,0.002,0.002,0.002,0.03,0.018,0.013,0.36,469,14,7,22.25,1148,1101,877,826,1201,535,417,27.0
0.152,0.23,1.22,0.014,0.009,0.02,0.01,0.01,0.002,0.002,0.002,0.039,0.013,0.013,0.36,482,14,7,22.25,1155,1107,879,828,1197,546,465,25.5
0.152,0.23,1.22,0.014,0.009,0.02,0.01,0.01,0.002,0.002,0.002,0.039,0.013,0.013,0.36,486,14,7,22.25,1177,1125,875,824,1200,551,429,27.5
0.152,0.23,1.22,0.014,0.009,0.02,0.01,0.01,0.002,0.002,0.002,0.039,0.013,0.013,0.36,512,14,7,22.25,1161,1113,881,827,1199,538,428,30.0
0.152,0.29,1.21,0.012,0.004,0.02,0.01,0.02,0.002,0.002,0.003,0.033,0.018,0.011,0.36,500,14,7,22.25,1165,1115,876,829,1198,549,428,28.0
0.149,0.24,1.21,0.013,0.004,0.02,0.01,0.02,0.002,0.001,0.003,0.028,0.015,0.012,0.36,230,16,9,24.12,1141,1094,899,825,1190,537,439,26.5
0.146,0.25,1.25,0.015,0.004,0.02,0.01,0.02,0.003,0.002,0.003,0.021,0.015,0.013,0.36,238,16,7,16.1,1169,1116,934,816,1195,502,385,28.0
0.148,0.23,1.24,0.012,0.008,0.02,0.01,0.02,0.001,0.001,0.003,0.028,0.014,0.011,0.36,496,14,7,16.97,1158,1112,904,837,1199,502,374,27.0
0.153,0.24,1.23,0.015,0.007,0.02,0.01,0.02,0.002,0.002,0.003,0.038,0.017,0.012,0.36,521,16,7,13.1,1148,1100,918,810,1204,538,430,26.0
0.152,0.22,1.24,0.015,0.008,0.02,0.01,0.02,0.002,0.002,0.003,0.031,0.011,0.012,0.37,572,14,7,15.3,1169,1117,920,822,1203,525,421,25.5
0.144,0.24,1.22,0.012,0.006,0.02,0.01,0.02,0.001,0.002,0.003,0.029,0.016,0.011,0.35,583,14,7,15.4,1181,1130,900,837,1209,520,411,28.0
0.144,0.24,1.22,0.012,0.006,0.02,0.01,0.02,0.001,0.002,0.003,0.029,0.016,0.011,0.35,579,14,7,15.5,1170,1122,918,841,1203,501,391,27.0
0.147,0.27,1.24,0.016,0.005,0.02,0.01,0.02,0.004,0.001,0.002,0.035,0.016,0.013,0.36,56,14,7,16.15,1162,1114,937,843,1190,548,455,30.0
0.144,0.25,1.23,0.014,0.009,0.02,0.01,0.02,0.002,0.002,0.003,0.045,0.019,0.012,0.36,50,14,7,17.0,1165,1114,878,818,1206,543,459,27.0
0.15,0.24,1.24,0.015,0.005,0.02,0.01,0.02,0.001,0.002,0.004,0.032,0.014,0.013,0.37,20,18,9,16.05,1175,1120,944,803,1188,570,445,26.0
0.15,0.24,1.24,0.015,0.005,0.02,0.01,0.02,0.001,0.002,0.004,0.032,0.014,0.013,0.37,153,18,11,24.05,1180,1125,905,807,1201,576,468,26.0
0.155,0.26,1.24,0.012,0.002,0.02,0.01,0.03,0.002,0.001,0.003,0.029,0.017,0.013,0.37,534,18,7,12.07,1180,1130,878,818,1208,520,384,29.0
0.148,0.27,1.23,0.012,0.003,0.02,0.01,0.02,0.002,0.001,0.003,0.032,0.016,0.013,0.36,463,16,7,18.15,1142,1099,895,840,1172,526,399,29.5
0.148,0.27,1.23,0.012,0.003,0.02,0.01,0.02,0.002,0.001,0.003,0.032,0.016,0.013,0.36,535,18,7,12.07,1175,1124,878,868,1208,528,394,27.0
0.15,0.25,1.23,0.015,0.003,0.02,0.01,0.02,0.002,0.001,0.003,0.027,0.017,0.013,0.36,531,18,7,12.07,1168,1121,878,818,1207,531,402,27.5
0.156,0.26,1.25,0.015,0.002,0.02,0.01,0.02,0.002,0.001,0.004,0.036,0.018,0.013,0.37,540,18,7,12.07,1182,1131,878,818,1217,535,416,28.5
0.148,0.25,1.23,0.012,0.004,0.02,0.01,0.02,0.002,0.001,0.004,0.03,0.013,0.017,0.36,532,18,7,12.07,1174,1125,878,818,1207,546,405,27.0
0.156,0.26,1.25,0.015,0.002,0.02,0.01,0.02,0.002,0.001,0.004,0.036,0.018,0.013,0.37,523,18,7,12.07,1176,1127,878,818,1215,528,393,28.5
0.152,0.24,1.26,0.016,0.006,0.02,0.01,0.02,0.004,0.002,0.002,0.026,0.013,0.012,0.37,82,16,7,17.6,1171,1121,912,828,1203,506,393,29.0
0.146,0.26,1.2,0.016,0.007,0.02,0.01,0.01,0.002,0.002,0.002,0.033,0.016,0.011,0.35,215,16,7,18.6,1164,1115,880,826,1198,520,437,27.5
0.151,0.25,1.24,0.013,0.006,0.02,0.01,0.02,0.002,0.002,0.004,0.029,0.017,0.013,0.37,89,14,7,18.1,1169,1119,892,832,1198,511,453,30.0
0.152,0.23,1.22,0.012,0.005,0.02,0.01,0.03,0.003,0.002,0.003,0.025,0.014,0.014,0.36,87,16,7,17.6,1164,1115,910,831,1202,515,403,30.0
0.148,0.25,1.23,0.017,0.006,0.02,0.01,0.03,0.004,0.002,0.003,0.045,0.015,0.011,0.36,566,14,9,24.05,1166,1116,889,827,1191,567,483,28.0
0.148,0.25,1.23,0.017,0.006,0.02,0.01,0.03,0.004,0.002,0.003,0.045,0.015,0.011,0.36,550,14,9,24.1,1170,1119,881,823,1197,533,456,28.5
0.151,0.27,1.23,0.011,0.003,0.02,0.01,0.03,0.002,0.002,0.003,0.033,0.016,0.015,0.36,575,14,7,26.85,1165,1114,878,818,1183,554,468,27.5
0.146,0.25,1.24,0.014,0.008,0.02,0.01,0.01,0.002,0.002,0.002,0.033,0.016,0.013,0.37,47,16,7,42.25,1166,1119,868,843,1189,545,448,28.0
0.159,0.24,1.26,0.012,0.004,0.02,0.01,0.03,0.003,0.002,0.003,0.028,0.014,0.014,0.38,542,16,9,48.6,1166,1117,866,833,1196,542,433,27.5
0.159,0.24,1.26,0.012,0.004,0.02,0.01,0.03,0.003,0.002,0.003,0.028,0.014,0.014,0.38,577,14,7,48.45,1165,1114,878,818,1200,576,453,30.0
0.147,0.23,1.24,0.016,0.008,0.02,0.01,0.04,0.002,0.003,0.003,0.028,0.016,0.013,0.36,552,14,7,27.2,1144,1098,856,827,1185,566,471,26.0
0.144,0.24,1.29,0.013,0.002,0.02,0.01,0.03,0.003,0.002,0.004,0.032,0.015,0.012,0.37,540,16,9,20.8,1161,1110,876,802,1194,577,426,27.0
0.162,0.27,1.26,0.013,0.004,0.02,0.01,0.02,0.002,0.001,0.002,0.034,0.017,0.01,0.38,263,16,9,20.2,1171,1117,887,802,1204,553,474,28.0
0.146,0.24,1.22,0.017,0.006,0.02,0.01,0.02,0.003,0.002,0.003,0.032,0.014,0.012,0.36,362,16,9,32.59,1158,1110,859,821,1194,545,456,29.5
0.144,0.25,1.22,0.013,0.007,0.02,0.01,0.03,0.002,0.002,0.003,0.037,0.015,0.012,0.36,561,14,7,23.05,1169,1116,854,815,1186,550,455,27.5
0.154,0.28,1.29,0.011,0.006,0.02,0.01,0.03,0.002,0.002,0.003,0.034,0.019,0.012,0.38,566,14,7,23.7,1176,1122,872,825,1196,525,435,28.0
0.154,0.28,1.29,0.011,0.006,0.02,0.01,0.03,0.002,0.002,0.003,0.034,0.019,0.012,0.38,565,14,7,18.25,1158,1109,891,823,1198,533,408,26.0
0.147,0.24,1.26,0.013,0.005,0.02,0.01,0.02,0.002,0.001,0.003,0.032,0.018,0.012,0.36,572,16,9,27.55,1175,1118,865,795,1202,512,444,26.0
0.147,0.24,1.26,0.013,0.005,0.02,0.01,0.02,0.002,0.001,0.003,0.032,0.018,0.012,0.36,578,16,9,24.6,1179,1122,864,796,1196,520,439,26.5
0.151,0.29,1.24,0.013,0.009,0.02,0.01,0.01,0.002,0.002,0.002,0.035,0.016,0.011,0.38,573,18,9,24.58,1156,1107,909,822,1193,537,455,26.5
0.151,0.29,1.24,0.013,0.009,0.02,0.01,0.01,0.002,0.002,0.002,0.035,0.016,0.011,0.38,567,18,9,24.58,1177,1124,900,818,1192,528,450,27.0
0.159,0.29,1.24,0.014,0.006,0.02,0.01,0.02,0.002,0.002,0.003,0.037,0.019,0.011,0.37,566,16,7,19.5,1155,1104,886,812,1199,509,408,27.5
0.151,0.24,1.21,0.011,0.006,0.02,0.01,0.02,0.002,0.001,0.002,0.03,0.015,0.011,0.36,582,16,7,15.4,1169,1122,946,854,1201,490,373,28.5
0.147,0.24,1.25,0.013,0.011,0.02,0.01,0.02,0.002,0.001,0.003,0.042,0.018,0.011,0.36,334,14,7,13.55,1158,1111,937,840,1188,490,384,28.0
0.152,0.28,1.23,0.013,0.008,0.02,0.01,0.02,0.002,0.002,0.002,0.032,0.017,0.012,0.36,559,14,7,27.85,1160,1109,870,817,1203,514,426,27.5
0.15,0.23,1.24,0.014,0.007,0.02,0.01,0.02,0.002,0.002,0.003,0.028,0.017,0.011,0.36,425,14,7,22.9,1144,1091,876,817,1198,527,420,26.5
0.152,0.23,1.27,0.015,0.009,0.02,0.01,0.03,0.002,0.002,0.003,0.033,0.018,0.011,0.37,599,14,7,26.55,1157,1103,880,825,1201,542,456,25.5
0.153,0.27,1.23,0.017,0.009,0.02,0.01,0.01,0.001,0.002,0.002,0.04,0.014,0.011,0.36,551,14,7,25.85,1171,1114,883,825,1206,572,496,25.5
0.153,0.27,1.23,0.017,0.009,0.02,0.01,0.01,0.001,0.002,0.002,0.04,0.014,0.011,0.36,581,14,7,25.66,1135,1084,871,816,1203,547,442,26.0
0.152,0.29,1.23,0.015,0.008,0.02,0.01,0.02,0.002,0.002,0.003,0.035,0.018,0.011,0.36,562,14,7,25.3,1172,1114,881,804,1200,551,454,26.5
0.152,0.29,1.23,0.015,0.008,0.02,0.01,0.02,0.002,0.002,0.003,0.035,0.018,0.011,0.36,550,14,7,25.05,1161,1110,894,849,1200,529,452,27.0
0.152,0.29,1.23,0.015,0.008,0.02,0.01,0.02,0.002,0.002,0.003,0.035,0.018,0.011,0.36,557,14,7,25.05,1168,1115,886,844,1200,544,438,26.0
0.152,0.24,1.26,0.013,0.006,0.02,0.01,0.02,0.002,0.002,0.002,0.031,0.019,0.012,0.37,551,14,7,24.61,1171,1119,893,846,1200,520,412,25.5
0.151,0.28,1.25,0.012,0.006,0.02,0.01,0.02,0.002,0.002,0.002,0.034,0.02,0.012,0.37,572,14,7,24.48,1182,1128,890,847,1204,547,460,25.0
0.151,0.28,1.25,0.012,0.006,0.02,0.01,0.02,0.002,0.002,0.002,0.034,0.02,0.012,0.37,577,14,7,24.48,1191,1135,891,844,1209,531,435,26.5
0.154,0.24,1.22,0.014,0.005,0.02,0.01,0.02,0.002,0.002,0.003,0.035,0.017,0.011,0.37,570,14,7,24.48,1186,1132,889,847,1211,550,449,25.5
0.149,0.24,1.22,0.014,0.007,0.02,0.01,0.02,0.002,0.001,0.002,0.028,0.016,0.01,0.36,500,14,7,16.7,1170,1117,906,819,1196,531,427,27.5
0.146,0.28,1.24,0.013,0.009,0.02,0.01,0.02,0.002,0.001,0.002,0.036,0.017,0.014,0.36,330,16,9,22.6,1141,1091,871,800,1193,540,433,27.0
0.15,0.24,1.24,0.014,0.011,0.02,0.01,0.03,0.002,0.001,0.002,0.021,0.016,0.012,0.36,266,16,9,20.2,1165,1110,863,783,1194,521,417,28.5
0.159,0.27,1.28,0.016,0.008,0.02,0.01,0.02,0.002,0.002,0.003,0.031,0.015,0.012,0.38,71,16,9,19.3,1169,1116,875,802,1192,538,427,27.5
0.143,0.26,1.22,0.013,0.006,0.02,0.01,0.02,0.002,0.001,0.003,0.028,0.016,0.011,0.35,119,16,9,25.75,1160,1105,839,787,1198,550,435,29.5
0.151,0.3,1.25,0.01,0.004,0.02,0.01,0.02,0.002,0.001,0.003,0.031,0.016,0.011,0.38,548,14,7,19.75,1162,1112,867,825,1210,533,429,27.5
0.149,0.24,1.22,0.014,0.007,0.02,0.01,0.02,0.002,0.001,0.002,0.028,0.016,0.01,0.36,541,18,9,20.2,1149,1098,892,807,1196,527,420,30.5
0.155,0.25,1.22,0.014,0.008,0.02,0.01,0.02,0.002,0.002,0.002,0.029,0.016,0.013,0.37,266,16,9,24.5,1183,1130,874,814,1198,534,434,29.5
0.146,0.31,1.22,0.011,0.011,0.02,0.01,0.03,0.002,0.002,0.003,0.04,0.016,0.012,0.36,260,16,9,20.5,1175,1120,868,802,1197,534,430,29.5
0.161,0.25,1.22,0.015,0.009,0.02,0.01,0.02,0.001,0.002,0.002,0.038,0.013,0.011,0.37,580,16,9,26.02,1177,1122,866,799,1216,529,439,27.5
0.146,0.24,1.24,0.014,0.008,0.02,0.01,0.02,0.002,0.002,0.002,0.036,0.016,0.01,0.36,575,14,7,26.02,1201,1147,870,834,1214,517,438,28.0
0.153,0.24,1.23,0.016,0.004,0.02,0.01,0.02,0.001,0.002,0.002,0.032,0.016,0.012,0.36,587,14,7,23.41,1146,1097,870,824,1193,531,419,26.0
0.156,0.23,1.23,0.014,0.007,0.02,0.01,0.02,0.002,0.002,0.002,0.033,0.016,0.011,0.37,555,14,7,26.32,1175,1123,865,823,1202,576,481,26.0
0.149,0.25,1.22,0.016,0.008,0.02,0.01,0.02,0.003,0.001,0.002,0.031,0.016,0.012,0.36,593,14,7,23.4,1147,1099,879,828,1195,517,407,28.0
0.152,0.24,1.26,0.013,0.011,0.02,0.01,0.02,0.002,0.001,0.002,0.032,0.018,0.013,0.37,337,16,9,23.35,1150,1100,870,809,1192,503,387,28.0
0.148,0.23,1.21,0.012,0.008,0.02,0.01,0.02,0.002,0.002,0.002,0.028,0.015,0.011,0.36,340,16,9,34.25,1175,1124,866,825,1197,529,479,29.5
0.153,0.25,1.24,0.013,0.004,0.02,0.01,0.02,0.003,0.002,0.002,0.032,0.017,0.011,0.37,586,14,7,26.95,1184,1133,866,836,1204,532,427,26.0
0.147,0.25,1.24,0.011,0.005,0.02,0.01,0.02,0.002,0.001,0.003,0.034,0.018,0.011,0.36,564,16,9,37.25,1163,1112,841,810,1191,558,450,28.0
0.147,0.24,1.24,0.013,0.005,0.02,0.01,0.02,0.002,0.001,0.003,0.028,0.016,0.011,0.36,589,16,9,24.45,1159,1110,876,822,1191,523,404,27.0
0.152,0.29,1.21,0.012,0.004,0.02,0.01,0.02,0.002,0.002,0.003,0.033,0.018,0.011,0.36,538,14,7,22.75,1160,1111,879,830,1197,548,432,27.0
0.152,0.29,1.21,0.012,0.004,0.02,0.01,0.02,0.002,0.002,0.003,0.033,0.018,0.011,0.36,544,14,7,22.75,1159,1111,876,830,1203,549,436,27.5
0.151,0.25,1.28,0.012,0.005,0.02,0.01,0.02,0.002,0.002,0.003,0.038,0.016,0.013,0.35,579,14,7,20.5,1155,1106,867,827,1190,524,436,29.0
0.151,0.25,1.28,0.012,0.005,0.02,0.01,0.02,0.002,0.002,0.003,0.038,0.016,0.013,0.35,566,14,7,25.95,1144,1097,869,830,1181,565,488,25.5
0.154,0.23,1.23,0.015,0.006,0.02,0.01,0.02,0.002,0.001,0.002,0.046,0.016,0.011,0.37,172,14,7,12.12,1172,1120,952,827,1200,548,410,27.5
0.154,0.24,1.24,0.016,0.008,0.02,0.01,0.02,0.002,0.002,0.002,0.041,0.019,0.013,0.37,51,16,7,13.85,1177,1129,942,849,1206,562,399,27.5
0.154,0.24,1.24,0.016,0.008,0.02,0.01,0.02,0.002,0.002,0.002,0.041,0.019,0.013,0.37,53,16,7,13.85,1173,1125,943,851,1200,548,426,27.5
0.154,0.24,1.24,0.016,0.008,0.02,0.01,0.02,0.002,0.002,0.002,0.041,0.019,0.013,0.37,48,16,7,15.75,1167,1122,945,866,1202,528,408,28.0
